Repository: esa/NIDN

.. NIDN Readme file

.. image:: NIDN_logo.jpg
    :width: 537px
    :align: center
    :height: 192px
    :alt: NIDN_logo


Neural Inverse Design of Nanostructures (NIDN) is a Python project by the Advanced Concepts Team of ESA.
The goal of the project is to enable inverse design of nanostructures, metamaterials, 
photonic crystals, etc., using neural networks in PyTorch.

Documentation 
-------------

Is supported on Read the Docs.

Citing
------

No paper is yet written.

Ag, silver: Hageman et al. 1974, 2.48e-6 - 248
Ge, germanium: Amotchkina et al, 2020, 0.4 - 11
Mg, magnesium: Hageman et al. 1974, 2.48e-6 - 248
Si3N4, silicon nitride: Kischkat et al, 2021, 1.54 - 14.29 
AlN, aluminium nitride: Kischkat et al, 2021, 1.54 - 14.29 
Al2O3, aluminium oxide: Querry, 1985, 0.21 - 55.6 (o)
SiO2, silicon oxide:
    Thin film: Kischkat et al, 2012, 1.54 - 7
    Fused silica: Popova et al, 1972, 7 - 50
Ta2O5, tantalum pentoxide:  
    Bulk: Rodriguez-deMarcos et al, 2016: 0.03 - 1.51
    Nanocrystalline film: Bright et al, 2013: 1.52 - 1000 (cut off at 40)
TiO2, titanium oxide: Siefke et al, 2016, 0.120 - 125 (only took 0.2 - 40)
ZnO, zinc oxide (pellet): Querry, 1985, 0.21 - 55.6

File: nidn/materials/data/aluminium_arsenide.csv
Wavelength	n	k
0.2214	1.4237	3.1989
0.22242	1.4464	3.237
0.22345	1.4711	3.2763
0.22448	1.4978	3.3169
0.22553	1.5267	3.3588
0.22659	1.5582	3.402
0.22765	1.5925	3.4464
0.22873	1.6297	3.492
0.22981	1.6704	3.5388
0.23091	1.7147	3.5865
0.23202	1.7631	3.635
0.23314	1.8158	3.6842
0.23427	1.8735	3.7337
0.23541	1.9363	3.7832
0.23656	2.0049	3.8322
0.23772	2.0796	3.8802
0.23889	2.1607	3.9264
0.24008	2.2487	3.9701
0.24128	2.3437	4.0102
0.24249	2.4458	4.0457
0.24371	2.5549	4.0754
0.24494	2.6705	4.0979
0.24619	2.792	4.1118
0.24745	2.9184	4.116
0.24872	3.0482	4.1094
0.25	3.1797	4.0911
0.2513	3.311	4.061
0.25261	3.4402	4.0192
0.25394	3.5655	3.9665
0.25528	3.6854	3.9039
0.25663	3.7992	3.8331
0.258	3.9065	3.7552
0.25939	4.0077	3.6714
0.26078	4.1035	3.5819
0.2622	4.1942	3.4863
0.26363	4.2798	3.3831
0.26507	4.3583	3.2708
0.26653	4.4266	3.1486
0.26801	4.4802	3.0177
0.2695	4.5155	2.8819
0.27101	4.5307	2.7466
0.27254	4.5267	2.6174
0.27408	4.5065	2.4988
0.27564	4.4738	2.3933
0.27722	4.4324	2.3022
0.27882	4.3854	2.2255
0.28044	4.3354	2.1629
0.28207	4.2841	2.1138
0.28373	4.233	2.0777
0.2854	4.1834	2.0547
0.28709	4.1364	2.0451
0.28881	4.0937	2.0499
0.29054	4.0578	2.0705
0.2923	4.0327	2.1088
0.29407	4.0255	2.1658
0.29587	4.047	2.2402
0.29769	4.1111	2.3229
0.29954	4.2293	2.3918
0.3014	4.3953	2.4124
0.30329	4.573	2.3581
0.30521	4.7129	2.2396
0.30714	4.7926	2.0998
0.30911	4.8263	1.9772
0.31109	4.8436	1.8865
0.31311	4.8714	1.8217
0.31515	4.927	1.7621
0.31721	5.0094	1.6785
0.31931	5.0937	1.5487
0.32143	5.1445	1.3781
0.32358	5.1442	1.1957
0.32576	5.1001	1.0288
0.32797	5.0298	0.88937
0.3302	4.9482	0.77761
0.33247	4.8644	0.68904
0.33477	4.783	0.61852
0.33711	4.7063	0.56168
0.33947	4.6347	0.51517
0.34187	4.5685	0.47648
0.3443	4.5073	0.44379
0.34677	4.4508	0.41574
0.34928	4.3985	0.39132
0.35182	4.35	0.36975
0.35439	4.3051	0.35043
0.35701	4.2633	0.3329
0.35966	4.2243	0.31678
0.36236	4.188	0.30175
0.36509	4.1541	0.28754
0.36787	4.1225	0.27391
0.37069	4.0928	0.26063
0.37355	4.0651	0.24746
0.37645	4.0391	0.23415
0.37941	4.0148	0.22033
0.38241	3.9919	0.20543
0.38545	3.9704	0.18785
0.38855	3.939	0.1651
0.39169	3.9102	0.15569
0.39489	3.8858	0.14573
0.39814	3.8636	0.13506
0.40145	3.843	0.12336
0.4048	3.8225	0.10981
0.40822	3.7968	0.093241
0.41169	3.7615	0.078298
0.41523	3.7313	0.065678
0.41882	3.7068	0.047059
0.42248	3.6782	0.033231
0.4262	3.6505	0.028085
0.42999	3.625	0.025642
0.43385	3.6011	0.023682
0.43777	3.5786	0.021879
0.44177	3.5571	0.020202
0.44584	3.5366	0.018643
0.44999	3.5169	0.017194
0.45421	3.498	0.015849
0.45852	3.4798	0.014601
0.46291	3.4622	0.013442
0.46738	3.4452	0.012368
0.47194	3.4287	0.011372
0.47659	3.4128	0.01045
0.48133	3.3973	0.0095962
0.48616	3.3823	0.0088061
0.4911	3.3677	0.0080755
0.49614	3.3535	0.0074003
0.50128	3.3398	0.0067766
0.50653	3.3264	0.0062009
0.51188	3.3133	0.00567
0.51736	3.3006	0.0051805
0.52295	3.2883	0.0047296
0.52867	3.2762	0.0043146
0.53451	3.2645	0.0039329
0.54048	3.253	0.003582
0.54659	3.2418	0.0032598
0.55283	3.2309	0.0029641
0.55922	3.2203	0.002693
0.56576	3.2099	0.0024446
0.57246	3.1997	0.0022172
0.57931	3.1898	0.0020092
0.58633	3.1802	0.0018191
0.59353	3.1707	0.0016455
0.6009	3.1615	0.0014872
0.60846	3.1525	0.0013429
0.61621	3.1437	0.0012114
0.62416	3.135	0.0010918
0.63231	3.1266	0.00098315
0.64069	3.1184	0.00088444
0.64929	3.1103	0.00079488
0.65812	3.1025	0.00071371
0.66719	3.0948	0.0006402
0.67652	3.0872	0.0005737
0.68612	3.0799	0.00051361
0.69599	3.0727	0.00045935
0.70615	3.0656	0.00041042
0.71661	3.0587	0.00036632
0.72738	3.052	0.00032663
0.73849	3.0454	0.00029094
0.74993	3.039	0.00025889
0.76174	3.0326	0.00023012
0.77393	3.0265	0.00020434
0.78651	3.0204	0.00018125
0.79951	3.0146	0.0001606
0.81294	3.0088	0.00014215
0.82684	3.0031	0.00012568
0.84122	2.9976	0.000111
0.8561	2.9922	0.000097927
0.87152	2.987	0.000086297
0.88751	2.9818	0.000075962
0.9041	2.9768	0.00006679
0.92132	2.9719	0.000058658
0.9392	2.967	0.000051457
0.9578	2.9623	0.000045088
0.97714	2.9578	0.000039461
0.99729	2.9533	0.000034496
1.0183	2.9489	0.000030119
1.0402	2.9446	0.000026266
1.063	2.9405	0.000022878
1.0869	2.9364	0.000019903
1.1119	2.9324	0.000017293
1.138	2.9285	0.000015006
1.1655	2.9248	0.000013006
1.1942	2.9211	0.000011257
1.2245	2.9175	0.0000097316
1.2563	2.914	0.0000084014
1.2897	2.9106	0.0000072435
1.3251	2.9073	0.0000062368
1.3624	2.9041	0.0000053626
1.4019	2.9009	0.0000046046
1.4437	2.8979	0.0000039483
1.4881	2.8949	0.0000033806
1.5353	2.892	0.0000028904
1.5857	2.8893	0.0000024676
1.6394	2.8865	0.0000021035
1.6969	2.8839	0.0000017904
1.7586	2.8814	0.0000015216
1.8249	2.8789	0.000001291
1.8965	2.8765	0.0000010936
1.9738	2.8742	9.2491e-7
2.0578	2.872	7.8088e-7
2.1492	2.8699	6.5813e-7
2.2491	2.8678	5.5368e-7
2.3588	2.8658	4.6496e-7
2.4797	2.8639	3.8971e-7

File: nidn/materials/data/aluminium_oxide.csv
Wavelength	n	k
0.21	1.831	-0.052
0.22	1.817	-0.039
0.23	1.805	-0.026
0.24	1.793	-0.019
0.25	1.789	-0.016
0.26	1.779	-0.01
0.27	1.776	-0.004
0.28	1.772	-0.001
0.29	1.767	0.001
0.3	1.762	0.007
0.31	1.762	0.01
0.32	1.762	0.012
0.33	1.761	0.013
0.34	1.76	0.014
0.35	1.758	0.015
0.36	1.757	0.017
0.37	1.757	0.018
0.38	1.757	0.018
0.39	1.757	0.019
0.4	1.756	0.019
0.41	1.755	0.019
0.42	1.754	0.019
0.43	1.754	0.02
0.44	1.754	0.021
0.45	1.754	0.021
0.46	1.754	0.021
0.47	1.754	0.021
0.48	1.754	0.021
0.49	1.754	0.021
0.5	1.754	0.021
0.51	1.753	0.021
0.52	1.753	0.021
0.53	1.753	0.02
0.54	1.753	0.021
0.55	1.753	0.021
0.56	1.752	0.02
0.57	1.752	0.021
0.58	1.752	0.02
0.59	1.752	0.02
0.6	1.752	0.02
0.61	1.751	0.02
0.62	1.751	0.021
0.63	1.751	0.02
0.64	1.751	0.02
0.65	1.751	0.02
0.66	1.751	0.02
0.67	1.751	0.02
0.68	1.751	0.02
0.69	1.751	0.021
0.7	1.751	0.02
0.71	1.751	0.02
0.72	1.751	0.02
0.73	1.75	0.02
0.74	1.75	0.02
0.75	1.75	0.02
0.76	1.75	0.02
0.77	1.75	0.02
0.78	1.75	0.02
0.79	1.75	0.02
0.8	1.75	0.02
0.81	1.75	0.02
0.82	1.75	0.02
0.83	1.75	0.02
0.84	1.75	0.02
0.85	1.75	0.02
0.86	1.75	0.02
0.87	1.75	0.02
0.88	1.75	0.02
0.89	1.75	0.02
0.9	1.75	0.02
0.91	1.75	0.02
0.92	1.75	0.02
0.93	1.75	0.02
0.94	1.75	0.02
0.95	1.75	0.02
0.96	1.75	0.02
0.97	1.75	0.02
0.98	1.75	0.02
0.99	1.749	0.02
1	1.749	0.02
1.01	1.749	0.02
1.02	1.749	0.02
1.03	1.749	0.02
1.04	1.749	0.02
1.05	1.749	0.02
1.06	1.749	0.02
1.07	1.749	0.02
1.08	1.749	0.02
1.09	1.749	0.02
1.1	1.749	0.02
1.11	1.749	0.02
1.12	1.749	0.02
1.13	1.749	0.02
1.14	1.749	0.02
1.15	1.749	0.02
1.16	1.749	0.02
1.17	1.749	0.02
1.18	1.749	0.02
1.19	1.749	0.02
1.2	1.749	0.021
1.21	1.749	0.021
1.22	1.749	0.02
1.23	1.749	0.021
1.24	1.749	0.02
1.25	1.749	0.02
1.26	1.749	0.02
1.27	1.749	0.019
1.28	1.749	0.019
1.29	1.749	0.019
1.3	1.749	0.019
1.31	1.748	0.019
1.32	1.748	0.019
1.33	1.748	0.019
1.34	1.748	0.019
1.35	1.748	0.019
1.36	1.748	0.02
1.37	1.748	0.019
1.38	1.748	0.02
1.39	1.749	0.02
1.4	1.748	0.02
1.41	1.748	0.02
1.42	1.748	0.019
1.43	1.748	0.019
1.44	1.748	0.019
1.45	1.748	0.02
1.46	1.748	0.019
1.47	1.748	0.019
1.48	1.748	0.018
1.49	1.747	0.019
1.5	1.747	0.019
1.51	1.747	0.018
1.52	1.747	0.018
1.53	1.746	0.018
1.54	1.746	0.019
1.55	1.747	0.018
1.56	1.746	0.018
1.57	1.746	0.018
1.58	1.745	0.018
1.59	1.745	0.016
1.6	1.745	0.018
1.61	1.745	0.018
1.62	1.745	0.018
1.63	1.744	0.018
1.64	1.744	0.018
1.65	1.744	0.019
1.66	1.744	0.019
1.67	1.744	0.019
1.68	1.744	0.019
1.69	1.744	0.019
1.7	1.744	0.019
1.71	1.744	0.019
1.72	1.744	0.019
1.73	1.744	0.019
1.74	1.743	0.018
1.75	1.743	0.019
1.76	1.743	0.019
1.77	1.744	0.018
1.78	1.744	0.018
1.79	1.743	0.017
1.8	1.743	0.017
1.81	1.742	0.017
1.82	1.742	0.018
1.83	1.742	0.017
1.84	1.741	0.017
1.85	1.74	0.017
1.86	1.739	0.018
1.87	1.739	0.019
1.88	1.74	0.02
1.89	1.741	0.02
1.9	1.741	0.02
1.91	1.741	0.019
1.92	1.741	0.019
1.93	1.741	0.019
1.94	1.741	0.019
1.95	1.741	0.019
1.96	1.741	0.019
1.97	1.74	0.018
1.98	1.74	0.018
1.99	1.739	0.018
2	1.739	0.018
2.01	1.739	0.018
2.02	1.738	0.018
2.03	1.738	0.018
2.04	1.737	0.018
2.05	1.737	0.019
2.06	1.737	0.019
2.07	1.737	0.019
2.08	1.737	0.019
2.09	1.737	0.019
2.1	1.737	0.018
2.11	1.736	0.018
2.12	1.736	0.018
2.13	1.736	0.019
2.14	1.735	0.019
2.15	1.735	0.019
2.16	1.735	0.019
2.17	1.735	0.02
2.18	1.735	0.019
2.19	1.735	0.019
2.2	1.734	0.019
2.21	1.734	0.02
2.22	1.734	0.02
2.23	1.734	0.021
2.24	1.734	0.02
2.25	1.734	0.02
2.26	1.734	0.021
2.27	1.734	0.02
2.28	1.734	0.02
2.29	1.734	0.02
2.3	1.734	0.02
2.31	1.733	0.02
2.32	1.733	0.02
2.33	1.733	0.02
2.34	1.733	0.02
2.35	1.733	0.02
2.36	1.733	0.02
2.37	1.732	0.02
2.38	1.732	0.021
2.39	1.732	0.02
2.4	1.732	0.021
2.41	1.732	0.02
2.42	1.732	0.02
2.43	1.732	0.02
2.44	1.732	0.019
2.45	1.732	0.02
2.46	1.732	0.019
2.47	1.731	0.019
2.48	1.731	0.019
2.49	1.73	0.018
2.5	1.729	0.018
2.5063	1.729	0.019
2.5126	1.729	0.019
2.5189	1.729	0.019
2.5253	1.728	0.019
2.5316	1.728	0.018
2.5381	1.728	0.019
2.5445	1.728	0.019
2.551	1.728	0.019
2.5575	1.727	0.019
2.5641	1.727	0.019
2.5707	1.727	0.019
2.5773	1.727	0.019
2.584	1.727	0.02
2.5907	1.726	0.019
2.5974	1.726	0.019
2.6042	1.726	0.019
2.611	1.726	0.02
2.6178	1.726	0.02
2.6247	1.726	0.02
2.6316	1.725	0.02
2.6385	1.725	0.02
2.6455	1.725	0.02
2.6525	1.725	0.02
2.6596	1.725	0.02
2.6667	1.724	0.02
2.6738	1.724	0.02
2.681	1.725	0.02
2.6882	1.725	0.02
2.6954	1.724	0.02
2.7027	1.724	0.019
2.71	1.723	0.019
2.7174	1.723	0.019
2.7248	1.722	0.02
2.7322	1.722	0.021
2.7397	1.722	0.021
2.7473	1.723	0.021
2.7548	1.723	0.021
2.7624	1.723	0.021
2.7701	1.723	0.021
2.7778	1.722	0.021
2.7855	1.722	0.021
2.7933	1.722	0.02
2.8011	1.722	0.02
2.809	1.722	0.021
2.8169	1.722	0.021
2.8249	1.721	0.021
2.8329	1.721	0.021
2.8409	1.721	0.02
2.849	1.721	0.02
2.8571	1.72	0.021
2.8653	1.72	0.021
2.8736	1.72	0.02
2.8818	1.72	0.02
2.8902	1.72	0.02
2.8986	1.72	0.02
2.907	1.719	0.02
2.9155	1.719	0.02
2.924	1.719	0.02
2.9326	1.718	0.02
2.9412	1.718	0.02
2.9499	1.718	0.021
2.9586	1.718	0.021
2.9674	1.717	0.021
2.9762	1.718	0.02
2.9851	1.718	0.02
2.994	1.717	0.02
3.003	1.717	0.021
3.012	1.717	0.02
3.0211	1.717	0.02
3.0303	1.716	0.019
3.0395	1.716	0.019
3.0488	1.715	0.02
3.0581	1.715	0.02
3.0675	1.715	0.019
3.0769	1.714	0.019
3.0864	1.714	0.019
3.096	1.713	0.02
3.1056	1.713	0.019
3.1153	1.712	0.019
3.125	1.712	0.019
3.1348	1.712	0.02
3.1447	1.712	0.02
3.1546	1.712	0.02
3.1646	1.711	0.019
3.1746	1.711	0.019
3.1847	1.71	0.019
3.1949	1.709	0.02
3.2051	1.709	0.021
3.2154	1.709	0.02
3.2258	1.709	0.02
3.2362	1.708	0.02
3.2468	1.708	0.02
3.2573	1.707	0.021
3.268	1.707	0.02
3.2787	1.707	0.02
3.2895	1.706	0.02
3.3003	1.706	0.02
3.3113	1.706	0.021
3.3223	1.705	0.021
3.3333	1.705	0.021
3.3445	1.705	0.02
3.3557	1.704	0.02
3.367	1.704	0.021
3.3784	1.703	0.021
3.3898	1.702	0.021
3.4014	1.702	0.021
3.413	1.702	0.021
3.4247	1.701	0.022
3.4364	1.701	0.023
3.4483	1.701	0.023
3.4602	1.701	0.022
3.4722	1.701	0.022
3.4843	1.701	0.022
3.4965	1.7	0.022
3.5088	1.7	0.022
3.5211	1.7	0.022
3.5336	1.699	0.021
3.5461	1.699	0.021
3.5587	1.699	0.021
3.5714	1.698	0.021
3.5842	1.698	0.021
3.5971	1.697	0.02
3.6101	1.697	0.02
3.6232	1.696	0.02
3.6364	1.695	0.02
3.6496	1.694	0.02
3.663	1.694	0.019
3.6765	1.693	0.019
3.69	1.692	0.019
3.7037	1.692	0.02
3.7175	1.691	0.02
3.7313	1.69	0.02
3.7453	1.69	0.019
3.7594	1.689	0.019
3.7736	1.688	0.021
3.7879	1.687	0.021
3.8023	1.687	0.02
3.8168	1.686	0.02
3.8314	1.685	0.02
3.8462	1.684	0.021
3.861	1.684	0.021
3.8911	1.683	0.021
3.8976	1.683	0.021
3.9063	1.682	0.02
3.9216	1.681	0.02
3.937	1.68	0.021
3.9526	1.679	0.021
3.9683	1.678	0.021
3.9841	1.677	0.02
4	1.676	0.021
4.0161	1.676	0.022
4.0323	1.675	0.023
4.0486	1.674	0.023
4.065	1.674	0.022
4.0816	1.673	0.022
4.0984	1.672	0.023
4.1152	1.672	0.024
4.1322	1.671	0.024
4.1494	1.67	0.023
4.1667	1.67	0.023
4.1841	1.669	0.024
4.2017	1.668	0.024
4.2194	1.667	0.024
4.2373	1.667	0.024
4.2553	1.666	0.023
4.2735	1.665	0.023
4.2918	1.664	0.024
4.3103	1.663	0.024
4.329	1.662	0.023
4.3478	1.66	0.023
4.3668	1.659	0.023
4.386	1.658	0.024
4.4053	1.657	0.025
4.4248	1.656	0.025
4.4444	1.655	0.025
4.4643	1.654	0.025
4.4843	1.653	0.026
4.5045	1.652	0.026
4.5249	1.651	0.026
4.5455	1.65	0.026
4.5662	1.649	0.026
4.5872	1.647	0.027
4.6083	1.646	0.028
4.6296	1.645	0.028
4.6512	1.644	0.028
4.6729	1.643	0.028
4.6948	1.642	0.029
4.717	1.642	0.029
4.7393	1.641	0.03
4.7619	1.639	0.03
4.7847	1.638	0.029
4.8077	1.637	0.029
4.8309	1.636	0.03
4.8544	1.634	0.031
4.878	1.633	0.031
4.902	1.633	0.031
4.9261	1.632	0.031
4.9505	1.631	0.031
4.9751	1.629	0.031
5	1.628	0.032
5.0251	1.627	0.032
5.0505	1.626	0.031
5.0761	1.624	0.031
5.102	1.623	0.032
5.1282	1.621	0.032
5.1546	1.62	0.032
5.1813	1.619	0.031
5.2083	1.617	0.03
5.2356	1.616	0.031
5.2632	1.614	0.031
5.291	1.612	0.031
5.3191	1.61	0.03
5.3476	1.608	0.03
5.3763	1.606	0.03
5.4054	1.604	0.031
5.4348	1.602	0.031
5.4645	1.6	0.031
5.4945	1.598	0.03
5.5249	1.596	0.03
5.5556	1.593	0.031
5.5866	1.591	0.032
5.618	1.589	0.032
5.6497	1.587	0.031
5.6818	1.584	0.03
5.7143	1.582	0.031
5.7471	1.579	0.031
5.7803	1.576	0.032
5.814	1.573	0.032
5.848	1.571	0.032
5.8824	1.568	0.032
5.9172	1.565	0.033
5.9524	1.562	0.034
5.988	1.56	0.034
6.0241	1.557	0.034
6.0606	1.554	0.034
6.0976	1.551	0.035
6.135	1.548	0.036
6.1728	1.544	0.036
6.2112	1.542	0.036
6.25	1.538	0.035
6.2893	1.535	0.036
6.3291	1.532	0.037
6.3694	1.528	0.038
6.4103	1.524	0.037
6.4516	1.521	0.037
6.4935	1.517	0.038
6.5359	1.513	0.039
6.5789	1.509	0.039
6.6225	1.505	0.039
6.6667	1.501	0.039
6.7114	1.497	0.039
6.7568	1.492	0.04
6.8027	1.487	0.041
6.8493	1.482	0.041
6.8966	1.478	0.041
6.9444	1.473	0.041
6.993	1.467	0.042
7.0423	1.462	0.044
7.0922	1.457	0.045
7.1429	1.452	0.045
7.1942	1.447	0.044
7.2464	1.441	0.045
7.2993	1.435	0.046
7.3529	1.428	0.047
7.4074	1.422	0.047
7.4627	1.416	0.047
7.5188	1.409	0.047
7.5758	1.402	0.048
7.6336	1.395	0.048
7.6923	1.388	0.048
7.7519	1.38	0.047
7.8125	1.371	0.045
7.874	1.359	0.044
7.9365	1.345	0.055
8	1.345	0.056
8.0645	1.336	0.051
8.1301	1.321	0.054
8.1967	1.311	0.053
8.2645	1.301	0.057
8.3333	1.294	0.055
8.4034	1.276	0.053
8.4746	1.265	0.054
8.547	1.243	0.058
8.6207	1.236	0.068
8.6957	1.228	0.067
8.7719	1.218	0.062
8.8496	1.197	0.061
8.9286	1.173	0.063
9.009	1.16	0.074
9.0909	1.149	0.08
9.1743	1.136	0.073
9.2593	1.113	0.063
9.3458	1.079	0.064
9.434	1.05	0.074
9.5238	1.032	0.089
9.6154	1.014	0.091
9.7087	0.99	0.088
9.8039	0.961	0.089
9.901	0.927	0.088
10	0.89	0.094
10.101	0.854	0.097
10.2041	0.813	0.103
10.3093	0.768	0.108
10.4167	0.717	0.112
10.5263	0.658	0.12
10.6383	0.592	0.13
10.7527	0.514	0.139
10.8696	0.401	0.166
10.989	0.279	0.239
11.1111	0.182	0.355
11.236	0.124	0.484
11.3636	0.098	0.608
11.4943	0.087	0.719
11.6279	0.083	0.822
11.7647	0.081	0.915
11.9048	0.079	1.002
12.0482	0.078	1.088
12.1951	0.078	1.176
12.3457	0.079	1.266
12.5	0.082	1.356
12.6582	0.083	1.439
12.8205	0.081	1.524
12.987	0.08	1.618
13.1579	0.079	1.721
13.3333	0.079	1.833
13.5135	0.08	1.948
13.6986	0.091	2.064
13.8889	0.105	2.178
14.0845	0.114	2.311
14.2857	0.114	2.466
14.4928	0.117	2.645
14.7059	0.135	2.838
14.9254	0.172	3.049
15.1515	0.243	3.326
15.3846	0.369	3.683
15.625	0.664	4.25
15.873	1.672	3.46
16.129	0.735	3.626
16.3934	0.774	4.26
16.6667	1.062	4.919
16.9492	1.523	5.835
17.2414	2.382	6.996
17.5439	5.146	8.491
17.8571	8.559	3.839
18.1818	6.585	1.299
18.5185	5.308	0.642
18.8679	4.497	0.42
19.2308	3.797	0.48
19.6078	3.232	0.662
20	2.725	0.591
20.4082	1.951	0.573
20.8333	0.629	1.22
21.2766	0.283	2.824
21.7391	0.512	4.73
22.2222	1.472	7.373
22.7273	7.25	11.173
23.2558	9.484	1.231
23.8095	6.881	0.312
24.3902	5.718	0.108
25	5.02	0.066
25.641	3.879	0.606
26.3158	5.677	1.312
27.027	4.903	0.108
27.7778	4.56	-0.069
28.5714	4.279	-0.089
29.4118	4.122	-0.043
30.303	4	0.01
31.25	3.893	0.046
32.2581	3.803	0.019
33.3333	3.723	0.013
34.4828	3.667	0.077
35.7143	3.646	0.077
37.037	3.617	0.067
38.4615	3.571	0.048
40	3.53	0.028
41.6667	3.492	0.013
43.4783	3.458	0.021
45.4545	3.426	0.028
47.619	3.398	0.028
50	3.372	0.018
52.6316	3.348	0.009
55.5556	3.326	0.011

File: nidn/materials/data/gallium_arsenide.csv
Wavelength	n	k
0.20664	1.0752	2.5927
0.20767	1.0835	2.6151
0.2087	1.0921	2.6382
0.20975	1.1011	2.6619
0.21081	1.1104	2.6865
0.21188	1.1201	2.7118
0.21295	1.1303	2.7379
0.21404	1.141	2.7649
0.21515	1.1522	2.7928
0.21626	1.164	2.8217
0.21738	1.1765	2.8517
0.21852	1.1896	2.8827
0.21967	1.2036	2.9149
0.22083	1.2184	2.9484
0.222	1.2342	2.9832
0.22318	1.2511	3.0194
0.22438	1.2692	3.057
0.22559	1.2887	3.0963
0.22681	1.3097	3.1373
0.22805	1.3325	3.1801
0.2293	1.3572	3.2248
0.23057	1.3841	3.2715
0.23184	1.4136	3.3204
0.23314	1.446	3.3716
0.23444	1.4817	3.4253
0.23577	1.5214	3.4816
0.2371	1.5656	3.5405
0.23845	1.6152	3.6023
0.23982	1.6711	3.667
0.2412	1.7347	3.7346
0.2426	1.8077	3.8049
0.24402	1.8923	3.8773
0.24545	1.9915	3.9508
0.2469	2.1089	4.0226
0.24837	2.2487	4.0877
0.24985	2.4139	4.1368
0.25135	2.6026	4.1559
0.25287	2.8014	4.1304
0.25441	2.9856	4.0569
0.25597	3.1332	3.9517
0.25755	3.2409	3.8408
0.25914	3.3219	3.7405
0.26076	3.3908	3.653
0.26239	3.4558	3.5739
0.26405	3.5194	3.4981
0.26573	3.5818	3.4226
0.26743	3.6421	3.3457
0.26915	3.6999	3.2664
0.27089	3.7546	3.1839
0.27266	3.8054	3.0973
0.27445	3.8508	3.006
0.27626	3.8889	2.9098
0.2781	3.9173	2.8098
0.27996	3.9343	2.7081
0.28185	3.9393	2.6075
0.28376	3.9324	2.511
0.2857	3.9153	2.4209
0.28766	3.8898	2.3391
0.28966	3.8583	2.2665
0.29168	3.8227	2.2031
0.29372	3.7851	2.1489
0.2958	3.7467	2.1031
0.29791	3.7088	2.065
0.30005	3.6723	2.0337
0.30222	3.6377	2.0085
0.30442	3.6054	1.9886
0.30665	3.5757	1.9733
0.30891	3.5487	1.9619
0.31121	3.5245	1.9539
0.31354	3.5031	1.9489
0.31591	3.4845	1.9464
0.31832	3.4686	1.9461
0.32076	3.4553	1.9477
0.32324	3.4446	1.951
0.32576	3.4365	1.9556
0.32831	3.4307	1.9616
0.33091	3.4272	1.9686
0.33355	3.426	1.9767
0.33623	3.427	1.9858
0.33896	3.4302	1.9958
0.34173	3.4354	2.0067
0.34454	3.4427	2.0187
0.34741	3.4521	2.0317
0.35032	3.4636	2.0459
0.35328	3.4775	2.0616
0.35629	3.4938	2.079
0.35935	3.513	2.0985
0.36246	3.5358	2.1206
0.36563	3.5632	2.1457
0.36886	3.5967	2.174
0.37214	3.6387	2.2056
0.37548	3.6926	2.2391
0.37888	3.7618	2.271
0.38235	3.8487	2.2944
0.38588	3.9508	2.2995
0.38947	4.0575	2.2786
0.39313	4.1533	2.2339
0.39686	4.2284	2.1791
0.40066	4.2865	2.131
0.40454	4.3416	2.0989
0.40849	4.411	2.0805
0.41252	4.5082	2.0625
0.41663	4.6366	2.0226
0.42082	4.783	1.9374
0.4251	4.9184	1.7965
0.42947	5.0126	1.6118
0.43392	5.0515	1.4109
0.43847	5.0406	1.2197
0.44312	4.9948	1.0524
0.44786	4.9289	0.91267
0.45271	4.8537	0.7986
0.45767	4.7761	0.70605
0.46273	4.6998	0.63081
0.46791	4.6268	0.56924
0.4732	4.5579	0.51842
0.47862	4.4934	0.47607
0.48416	4.4332	0.44046
0.48983	4.3772	0.41023
0.49564	4.325	0.38435
0.50158	4.2764	0.36203
0.50767	4.231	0.34264
0.51391	4.1887	0.32567
0.5203	4.1491	0.31073
0.52686	4.1121	0.2975
0.53358	4.0775	0.28572
0.54048	4.045	0.27517
0.54756	4.0145	0.26567
0.55482	3.9859	0.25707
0.56228	3.959	0.24924
0.56994	3.9338	0.24206
0.57782	3.9101	0.23543
0.58591	3.8879	0.22926
0.59424	3.8671	0.22348
0.60281	3.8476	0.21799
0.61162	3.8294	0.21272
0.6207	3.8123	0.2076
0.63005	3.7965	0.20254
0.63969	3.7818	0.19745
0.64963	3.7681	0.19224
0.65988	3.7556	0.18676
0.67046	3.744	0.18085
0.68138	3.7336	0.17423
0.69267	3.7241	0.16637
0.70433	3.7155	0.15566
0.7164	3.6968	0.14206
0.72889	3.682	0.13842
0.74182	3.6703	0.1344
0.75521	3.6602	0.12994
0.7691	3.6515	0.1249
0.78351	3.644	0.11913
0.79847	3.6376	0.11237
0.81402	3.6322	0.10425
0.83018	3.6279	0.094172
0.84699	3.6238	0.080533
0.8645	3.607	0.059067
0.88275	3.5815	0.044254
0.90179	3.5664	0.022701
0.92166	3.5453	0.016655
0.94243	3.5276	0.015411
0.96416	3.5119	0.014358
0.98691	3.4977	0.013366
1.0108	3.4845	0.012431
1.0358	3.4722	0.011553
1.0621	3.4606	0.010728
1.0898	3.4497	0.0099539
1.119	3.4393	0.0092282
1.1497	3.4294	0.0085484
1.1822	3.4199	0.0079119
1.2166	3.4109	0.0073164
1.2531	3.4022	0.0067596
1.2918	3.3939	0.0062393
1.3329	3.386	0.0057535
1.3768	3.3784	0.0053002
1.4237	3.3711	0.0048775
1.4739	3.3641	0.0044836
1.5277	3.3574	0.0041169
1.5857	3.3509	0.0037755
1.6482	3.3448	0.0034582
1.7158	3.3388	0.0031633
1.7892	3.3332	0.0028894
1.8692	3.3277	0.0026354
1.9566	3.3225	0.0023999
2.0527	3.3175	0.0021818
2.1586	3.3128	0.0019799
2.2761	3.3082	0.0017932
2.4071	3.3039	0.0016206
2.5541	3.2998	0.0014614
2.7203	3.2959	0.0013145
2.9095	3.2922	0.0011792
3.1271	3.2886	0.0010546
3.3798	3.2853	0.00094004
3.677	3.2821	0.00083479
4.0315	3.2792	0.0007382
4.4616	3.2764	0.00064966
4.9945	3.2738	0.0005686
5.6719	3.2714	0.00049446
6.5619	3.2692	0.00042674
7.7832	3.2671	0.00036498
9.5631	3.2652	0.00030871
12.398	3.2635	0.00025753

File: nidn/materials/data/germanium.csv
Wavelength	n	k
0.4	3	2.5194
0.40939	3	2.48531
0.41879	3	2.45739
0.42818	3	2.44187
0.43757	3	2.44144
0.44696	3	2.45499
0.45636	3	2.47903
0.46575	3	2.5099
0.47514	3	2.5454
0.48454	3	2.58601
0.49393	3	2.63387
0.50332	3.00001	2.68749
0.51271	3.00025	2.74385
0.52211	3.00107	2.79707
0.5315	3.00274	2.83995
0.54089	3.00549	2.86821
0.55029	3.00959	2.88399
0.55968	3.01525	2.89581
0.56907	3.02275	2.91049
0.57846	3.03252	2.92638
0.58786	3.04519	2.93263
0.59725	3.06138	2.91762
0.60664	3.0815	2.8787
0.61604	3.10606	2.82171
0.62543	3.13527	2.75666
0.63482	3.16943	2.6905
0.64421	3.20855	2.62702
0.65361	3.25229	2.5671
0.663	3.29996	2.50996
0.67239	3.35093	2.45428
0.68178	3.40442	2.39882
0.69118	3.45974	2.34282
0.70057	3.51638	2.28593
0.70996	3.57389	2.22785
0.71936	3.63181	2.16824
0.72875	3.68977	2.10704
0.73814	3.7474	2.04421
0.74753	3.80425	1.97962
0.75693	3.85982	1.91309
0.76632	3.91386	1.84481
0.77571	3.9662	1.77499
0.78511	4.01639	1.70373
0.7945	4.06442	1.63147
0.80389	4.11007	1.55845
0.81328	4.153	1.4849
0.82268	4.19324	1.41102
0.83207	4.23044	1.33702
0.84146	4.26445	1.26301
0.85086	4.2945	1.18875
0.86025	4.3185	1.11347
0.86964	4.33525	1.03617
0.87903	4.34281	0.95579
0.88843	4.34187	0.87262
0.89782	4.34027	0.79025
0.90721	4.34332	0.71148
0.9166	4.35094	0.6369
0.926	4.36077	0.56667
0.93539	4.36995	0.49987
0.94478	4.3771	0.4364
0.95418	4.38163	0.37639
0.96357	4.38358	0.32011
0.97296	4.38317	0.26782
0.98235	4.381	0.21981
0.99175	4.3779	0.17636
1.00114	4.37427	0.13775
1.01053	4.37023	0.10424
1.01993	4.36606	0.07611
1.02932	4.3618	0.05357
1.03871	4.35727	0.0367
1.0481	4.3525	0.02536
1.0575	4.34765	0.0186
1.06689	4.34279	0.0152
1.07628	4.33809	0.0131
1.08568	4.33378	0.0107
1.09507	4.33004	0.00834
1.10446	4.32688	0.00622
1.11385	4.32388	0.00429
1.12325	4.3206	0.00254
1.13264	4.31665	0.00094
1.14203	4.31222	0.00034
1.15143	4.30767	0.00016
1.16082	4.30313	0.00014
1.17021	4.29867	0.00011
1.1796	4.29413	0.00016
1.189	4.28971	0.00055
1.19839	4.28538	0.00119
1.20778	4.2812	0.00194
1.21717	4.27686	0.0025
1.22657	4.27259	0.00299
1.23596	4.26879	0.00349
1.24535	4.26574	0.00397
1.25475	4.26307	0.00439
1.26414	4.26063	0.0044
1.27353	4.25814	0.00415
1.28292	4.25561	0.00368
1.29232	4.2527	0.00298
1.30171	4.24977	0.00225
1.3111	4.24698	0.00146
1.3205	4.24445	0.00077
1.32989	4.24219	0.00016
1.33928	4.24014	0.00048
1.34867	4.23817	0.00115
1.35807	4.23546	0.00165
1.36746	4.23267	0.00211
1.37685	4.22964	0.00218
1.38625	4.22672	0.00211
1.39564	4.22435	0.00127
1.40503	4.22225	0.00055
1.41442	4.22122	0.00034
1.42382	4.22029	0.00017
1.43321	4.2198	0.00018
1.4426	4.21932	0.00019
1.452	4.21886	0.00017
1.46139	4.21841	0.00015
1.47078	4.21824	0.00017
1.48017	4.21808	0.00019
1.48957	4.21761	0.00086
1.49896	4.21708	0.00167
1.50835	4.21678	0.0019
1.51774	4.21663	0.00172
1.52714	4.21661	0.00143
1.53653	4.21695	0.00085
1.54592	4.21729	0.00027
1.55532	4.21488	0.00027
1.56471	4.21218	0.00033
1.5741	4.20747	0.00051
1.58349	4.20038	0.00083
1.59289	4.19328	0.00114
1.60228	4.18694	0.00196
1.61167	4.18065	0.00281
1.62107	4.17514	0.00384
1.63046	4.17116	0.00521
1.63985	4.16717	0.00658
1.64924	4.16397	0.00773
1.65864	4.16115	0.00878
1.66803	4.15833	0.00983
1.67742	4.15592	0.00988
1.68682	4.15356	0.00983
1.69621	4.15122	0.0096
1.7056	4.14921	0.00632
1.71499	4.1472	0.00305
1.72439	4.14517	0.00016
1.73378	4.143	0.00019
1.74317	4.14083	0.00022
1.75256	4.13868	0.00024
1.76196	4.13684	0.0002
1.77135	4.135	0.00016
1.78074	4.13317	0.00012
1.79014	4.13221	0.0001
1.79953	4.13132	0.00009
1.80892	4.13043	0.00007
1.81831	4.12729	0.00006
1.82771	4.12313	0.00005
1.8371	4.11896	0.00004
1.84649	4.11333	0.00004
1.85589	4.10459	0.00003
1.86528	4.09586	0.00003
1.87467	4.08712	0.00002
1.88406	4.08027	0.00002
1.89346	4.07378	0.00001
1.90285	4.0673	0.00001
1.91224	4.06144	0.00001
1.92164	4.05768	0.00001
1.93103	4.05391	0.00001
1.94042	4.05015	0
1.94981	4.04669	0
1.95921	4.04353	0
1.9686	4.04037	0
1.97799	4.03722	0
1.98739	4.03876	0
1.99678	4.04333	0
2.00617	4.0479	0
2.01556	4.05247	0
2.02496	4.05287	0
2.03435	4.05025	0
2.04374	4.04763	0
2.05313	4.04502	0
2.06253	4.04299	0
2.07192	4.04188	0
2.08131	4.04077	0
2.09071	4.03967	0
2.1	4.0507	0
2.1001	4.03857	0
2.12	4.04891	0
2.14	4.04717	0
2.16	4.04548	0
2.18	4.04383	0
2.2	4.04224	0
2.22	4.04068	0
2.24	4.03916	0
2.26	4.03769	0
2.28	4.03625	0
2.3	4.03485	0
2.32	4.03349	0
2.34	4.03216	0
2.36	4.03087	0
2.38	4.02961	0
2.4	4.02838	0
2.42	4.02718	0
2.44	4.02601	0
2.46	4.02486	0
2.48	4.02375	0
2.5	4.02266	0
2.52	4.0216	0
2.54	4.02056	0
2.56	4.01955	0
2.58	4.01856	0
2.6	4.01759	0
2.62	4.01665	0
2.64	4.01572	0
2.66	4.01482	0
2.68	4.01394	0
2.7	4.01307	0
2.72	4.01223	0
2.74	4.0114	0
2.76	4.0106	0
2.78	4.00981	0
2.8	4.00903	0
2.82	4.00828	0
2.84	4.00753	0
2.86	4.00681	0
2.88	4.0061	0
2.9	4.0054	0
2.92	4.00472	0
2.94	4.00405	0
2.96	4.0034	0
2.98	4.00276	0
3	4.00213	0
3.02	4.00151	0
3.04	4.00091	0
3.06	4.00032	0
3.08	3.99974	0
3.1	3.99917	0
3.12	3.99861	0
3.14	3.99806	0
3.16	3.99752	0
3.18	3.997	0
3.2	3.99648	0
3.22	3.99597	0
3.24	3.99547	0
3.26	3.99498	0
3.28	3.9945	0
3.3	3.99403	0
3.32	3.99357	0
3.34	3.99311	0
3.36	3.99267	0
3.38	3.99223	0
3.4	3.9918	0
3.42	3.99137	0
3.44	3.99096	0
3.46	3.99055	0
3.48	3.99014	0
3.5	3.98975	0
3.52	3.98936	0
3.54	3.98898	0
3.56	3.9886	0
3.58	3.98823	0
3.6	3.98787	0
3.62	3.98751	0
3.64	3.98716	0
3.66	3.98682	0
3.68	3.98648	0
3.7	3.98614	0
3.72	3.98581	0
3.74	3.98549	0
3.76	3.98517	0
3.78	3.98486	0
3.8	3.98455	0
3.82	3.98425	0
3.84	3.98395	0
3.86	3.98365	0
3.88	3.98336	0
3.9	3.98308	0
3.92	3.9828	0
3.94	3.98252	0
3.96	3.98225	0
3.98	3.98198	0
4	3.98171	0
4.02	3.98145	0
4.04	3.9812	0
4.06	3.98094	0
4.08	3.9807	0
4.1	3.98045	0
4.12	3.98021	0
4.14	3.97997	0
4.16	3.97973	0
4.18	3.9795	0
4.2	3.97927	0
4.22	3.97905	0
4.24	3.97883	0
4.26	3.97861	0
4.28	3.97839	0
4.3	3.97818	0
4.32	3.97797	0
4.34	3.97776	0
4.36	3.97756	0
4.38	3.97736	0
4.4	3.97716	0
4.42	3.97696	0
4.44	3.97677	0
4.46	3.97658	0
4.48	3.97639	0
4.5	3.97621	0
4.52	3.97602	0
4.54	3.97584	0
4.56	3.97566	0
4.58	3.97549	0
4.6	3.97531	0
4.62	3.97514	0
4.64	3.97497	0
4.66	3.97481	0
4.68	3.97464	0
4.7	3.97448	0
4.72	3.97432	0
4.74	3.97416	0
4.76	3.974	0
4.78	3.97385	0
4.8	3.97369	0
4.82	3.97354	0
4.84	3.97339	0
4.86	3.97325	0
4.88	3.9731	0
4.9	3.97296	0
4.92	3.97282	0
4.94	3.97268	0
4.96	3.97254	0
4.98	3.9724	0
5	3.97227	0
5.02	3.97213	0
5.04	3.972	0
5.06	3.97187	0
5.08	3.97174	0
5.1	3.97161	0
5.12	3.97149	0
5.14	3.97136	0
5.16	3.97124	0
5.18	3.97112	0
5.2	3.971	0
5.22	3.97088	0
5.24	3.97076	0
5.26	3.97065	0
5.28	3.97053	0
5.3	3.97042	0
5.32	3.97031	0
5.34	3.97019	0
5.36	3.97008	0
5.38	3.96998	0
5.4	3.96987	0
5.42	3.96976	0
5.44	3.96966	0
5.46	3.96955	0
5.48	3.96945	0
5.5	3.96935	0
5.52	3.96925	0
5.54	3.96915	0
5.56	3.96905	0
5.58	3.96895	0
5.6	3.96886	0
5.62	3.96876	0
5.64	3.96867	0
5.66	3.96858	0
5.68	3.96848	0
5.7	3.96839	0
5.72	3.9683	0
5.74	3.96821	0
5.76	3.96812	0
5.78	3.96804	0
5.8	3.96795	0
5.82	3.96787	0
5.84	3.96778	0
5.86	3.9677	0
5.88	3.96761	0
5.9	3.96753	0
5.92	3.96745	0
5.94	3.96737	0
5.96	3.96729	0
5.98	3.96721	0
6	3.96713	0
6.02	3.96705	0
6.04	3.96698	0
6.06	3.9669	0
6.08	3.96683	0
6.1	3.96675	0
6.12	3.96668	0
6.14	3.96661	0
6.16	3.96653	0
6.18	3.96646	0
6.2	3.96639	0
6.22	3.96632	0
6.24	3.96625	0
6.26	3.96618	0
6.28	3.96612	0
6.3	3.96605	0
6.32	3.96598	0
6.34	3.96591	0
6.36	3.96585	0
6.38	3.96578	0
6.4	3.96572	0
6.42	3.96566	0
6.44	3.96559	0
6.46	3.96553	0
6.48	3.96547	0
6.5	3.96541	0
6.52	3.96535	0
6.54	3.96529	0
6.56	3.96523	0
6.58	3.96517	0
6.6	3.96511	0
6.62	3.96505	0
6.64	3.96499	0
6.66	3.96493	0
6.68	3.96488	0
6.7	3.96482	0
6.72	3.96477	0
6.74	3.96471	0
6.76	3.96466	0
6.78	3.9646	0
6.8	3.96455	0
6.82	3.9645	0
6.84	3.96444	0
6.86	3.96439	0
6.88	3.96434	0
6.9	3.96429	0
6.92	3.96424	0
6.94	3.96419	0
6.96	3.96414	0
6.98	3.96409	0
7	3.96404	0
7.02	3.96399	0
7.04	3.96394	0
7.06	3.96389	0
7.08	3.96384	0
7.1	3.9638	0
7.12	3.96375	0
7.14	3.9637	0
7.16	3.96366	0
7.18	3.96361	0
7.2	3.96357	0
7.22	3.96352	0
7.24	3.96348	0
7.26	3.96343	0
7.28	3.96339	0
7.3	3.96335	0
7.32	3.9633	0
7.34	3.96326	0
7.36	3.96322	0
7.38	3.96318	0
7.4	3.96314	0
7.42	3.96309	0
7.44	3.96305	0
7.46	3.96301	0
7.48	3.96297	0
7.5	3.96293	0
7.52	3.96289	0
7.54	3.96285	0
7.56	3.96281	0
7.58	3.96278	0
7.6	3.96274	0
7.62	3.9627	0
7.64	3.96266	0
7.66	3.96262	0
7.68	3.96259	0
7.7	3.96255	0
7.72	3.96251	0
7.74	3.96248	0
7.76	3.96244	0
7.78	3.96241	0
7.8	3.96237	0
7.82	3.96233	0
7.84	3.9623	0
7.86	3.96226	0
7.88	3.96223	0
7.9	3.9622	0
7.92	3.96216	0
7.94	3.96213	0
7.96	3.96209	0
7.98	3.96206	0
8	3.96203	0
8.02	3.962	0
8.04	3.96196	0
8.06	3.96193	0
8.08	3.9619	0
8.1	3.96187	0
8.12	3.96184	0
8.14	3.9618	0
8.16	3.96177	0
8.18	3.96174	0
8.2	3.96171	0
8.22	3.96168	0
8.24	3.96165	0
8.26	3.96162	0
8.28	3.96159	0
8.3	3.96156	0
8.32	3.96153	0
8.34	3.9615	0
8.36	3.96148	0
8.38	3.96145	0
8.4	3.96142	0
8.42	3.96139	0
8.44	3.96136	0
8.46	3.96133	0
8.48	3.96131	0
8.5	3.96128	0
8.52	3.96125	0
8.54	3.96123	0
8.56	3.9612	0
8.58	3.96117	0
8.6	3.96115	0
8.62	3.96112	0
8.64	3.96109	0
8.66	3.96107	0
8.68	3.96104	0
8.7	3.96102	0
8.72	3.96099	0
8.74	3.96096	0
8.76	3.96094	0
8.78	3.96091	0
8.8	3.96089	0
8.82	3.96087	0
8.84	3.96084	0
8.86	3.96082	0
8.88	3.96079	0
8.9	3.96077	0
8.92	3.96074	0
8.94	3.96072	0
8.96	3.9607	0
8.98	3.96067	0
9	3.96065	0
9.02	3.96063	0
9.04	3.96061	0
9.06	3.96058	0
9.08	3.96056	0
9.1	3.96054	0
9.12	3.96052	0
9.14	3.96049	0
9.16	3.96047	0
9.18	3.96045	0
9.2	3.96043	0
9.22	3.96041	0
9.24	3.96039	0
9.26	3.96036	0
9.28	3.96034	0
9.3	3.96032	0
9.32	3.9603	0
9.34	3.96028	0
9.36	3.96026	0
9.38	3.96024	0
9.4	3.96022	0
9.42	3.9602	0
9.44	3.96018	0
9.46	3.96016	0
9.48	3.96014	0
9.5	3.96012	0
9.52	3.9601	0
9.54	3.96008	0
9.56	3.96006	0
9.58	3.96004	0
9.6	3.96002	0
9.62	3.96	0
9.64	3.95999	0
9.66	3.95997	0
9.68	3.95995	0
9.7	3.95993	0
9.72	3.95991	0
9.74	3.95989	0
9.76	3.95988	0
9.78	3.95986	0
9.8	3.95984	0
9.82	3.95982	0
9.84	3.9598	0
9.86	3.95979	0
9.88	3.95977	0
9.9	3.95975	0
9.92	3.95973	0
9.94	3.95972	0
9.96	3.9597	0
9.98	3.95968	0
10	3.95967	0
10.02	3.95965	0
10.04	3.95963	0
10.06	3.95962	0
10.08	3.9596	0
10.1	3.95958	0
10.12	3.95957	0
10.14	3.95955	0
10.16	3.95954	0
10.18	3.95952	0
10.2	3.9595	0
10.22	3.95949	0
10.24	3.95947	0
10.26	3.95946	0
10.28	3.95944	0
10.3	3.95943	0
10.32	3.95941	0
10.34	3.95939	0
10.36	3.95938	0
10.38	3.95936	0
10.4	3.95935	0
10.42	3.95933	0
10.44	3.95932	0
10.46	3.95931	0
10.48	3.95929	0
10.5	3.95928	0
10.52	3.95926	0
10.54	3.95925	0
10.56	3.95923	0
10.58	3.95922	0
10.6	3.9592	0
10.62	3.95919	0
10.64	3.95918	0
10.66	3.95916	0
10.68	3.95915	0
10.7	3.95913	0
10.72	3.95912	0
10.74	3.95911	0
10.76	3.95909	0
10.78	3.95908	0
10.8	3.95907	0
10.82	3.95905	0
10.84	3.95904	0
10.86	3.95903	0
10.88	3.95901	0
10.9	3.959	0
10.92	3.95899	0
10.94	3.95898	0
10.96	3.95896	0
10.98	3.95895	0
11	3.95894	0

File: nidn/materials/data/indium_arsenide.csv
Wavelength	n	k
0.20664	1.2743	1.581
0.20767	1.2771	1.5975
0.2087	1.2799	1.6144
0.20975	1.2829	1.6316
0.21081	1.2859	1.6493
0.21188	1.289	1.6673
0.21295	1.2923	1.6859
0.21404	1.2956	1.7049
0.21515	1.2991	1.7244
0.21626	1.3027	1.7444
0.21738	1.3065	1.765
0.21852	1.3104	1.7862
0.21967	1.3145	1.808
0.22083	1.3187	1.8305
0.222	1.3232	1.8537
0.22318	1.3279	1.8777
0.22438	1.3328	1.9024
0.22559	1.3381	1.928
0.22681	1.3436	1.9545
0.22805	1.3495	1.982
0.2293	1.3558	2.0106
0.23057	1.3625	2.0403
0.23184	1.3698	2.0711
0.23314	1.3776	2.1033
0.23444	1.386	2.1368
0.23577	1.3952	2.1718
0.2371	1.4052	2.2085
0.23845	1.4162	2.2468
0.23982	1.4284	2.287
0.2412	1.4418	2.3291
0.2426	1.4568	2.3734
0.24402	1.4735	2.42
0.24545	1.4922	2.4691
0.2469	1.5134	2.5207
0.24837	1.5373	2.5752
0.24985	1.5646	2.6326
0.25135	1.5959	2.693
0.25287	1.6317	2.7567
0.25441	1.673	2.8235
0.25597	1.7209	2.8936
0.25755	1.7765	2.9666
0.25914	1.8413	3.0422
0.26076	1.9169	3.1195
0.26239	2.0051	3.1975
0.26405	2.1081	3.2741
0.26573	2.2277	3.3468
0.26743	2.3656	3.4117
0.26915	2.5228	3.4637
0.27089	2.6987	3.4965
0.27266	2.8901	3.503
0.27445	3.0909	3.4765
0.27626	3.2916	3.4121
0.2781	3.4802	3.3091
0.27996	3.6446	3.1719
0.28185	3.7753	3.0098
0.28376	3.8678	2.8349
0.2857	3.9228	2.6592
0.28766	3.945	2.4922
0.28966	3.9411	2.3403
0.29168	3.9181	2.2064
0.29372	3.8823	2.0914
0.2958	3.8388	1.9943
0.29791	3.7914	1.9136
0.30005	3.7429	1.8474
0.30222	3.6951	1.7936
0.30442	3.6493	1.7505
0.30665	3.6064	1.7164
0.30891	3.5667	1.6899
0.31121	3.5304	1.6698
0.31354	3.4978	1.6551
0.31591	3.4688	1.645
0.31832	3.4432	1.6386
0.32076	3.4211	1.6355
0.32324	3.4023	1.635
0.32576	3.3865	1.6369
0.32831	3.3738	1.6407
0.33091	3.364	1.6462
0.33355	3.3569	1.653
0.33623	3.3524	1.661
0.33896	3.3504	1.67
0.34173	3.3508	1.6798
0.34454	3.3536	1.6903
0.34741	3.3585	1.7014
0.35032	3.3657	1.7131
0.35328	3.375	1.7251
0.35629	3.3863	1.7374
0.35935	3.3996	1.7501
0.36246	3.415	1.7629
0.36563	3.4322	1.7759
0.36886	3.4515	1.789
0.37214	3.4726	1.8022
0.37548	3.4957	1.8155
0.37888	3.5207	1.8287
0.38235	3.5477	1.8419
0.38588	3.5766	1.8551
0.38947	3.6076	1.8681
0.39313	3.6406	1.8811
0.39686	3.6756	1.8939
0.40066	3.7128	1.9066
0.40454	3.7521	1.9191
0.40849	3.7937	1.9314
0.41252	3.8375	1.9434
0.41663	3.8837	1.9553
0.42082	3.9324	1.9668
0.4251	3.9835	1.9781
0.42947	4.0372	1.9892
0.43392	4.0935	2
0.43847	4.1523	2.0106
0.44312	4.2137	2.021
0.44786	4.2774	2.0314
0.45271	4.3432	2.042
0.45767	4.4107	2.0528
0.46273	4.4791	2.0644
0.46791	4.5475	2.0772
0.4732	4.6142	2.092
0.47862	4.6775	2.1094
0.48416	4.735	2.1306
0.48983	4.7847	2.1566
0.49564	4.825	2.188
0.50158	4.8268	2.1631
0.50767	4.7112	1.8891
0.51391	4.6156	1.6652
0.5203	4.5271	1.4626
0.52686	4.4426	1.2698
0.53358	4.3618	1.08
0.54048	4.2855	0.88924
0.54756	4.2219	0.73438
0.55482	4.1859	0.72423
0.56228	4.1503	0.71363
0.56994	4.1155	0.70251
0.57782	4.0817	0.69082
0.58591	4.0491	0.67853
0.59424	4.0177	0.66564
0.60281	3.9875	0.65213
0.61162	3.9585	0.63802
0.6207	3.9306	0.62331
0.63005	3.9039	0.608
0.63969	3.8782	0.59212
0.64963	3.8536	0.57567
0.65988	3.8299	0.55867
0.67046	3.8072	0.54115
0.68138	3.7854	0.52312
0.69267	3.7644	0.5046
0.70433	3.7443	0.48563
0.7164	3.7249	0.46622
0.72889	3.7064	0.44643
0.74182	3.6886	0.42627
0.75521	3.6715	0.40579
0.7691	3.6552	0.38505
0.78351	3.6395	0.3641
0.79847	3.6245	0.34299
0.81402	3.6102	0.3218
0.83018	3.5965	0.30062
0.84699	3.5835	0.27953
0.8645	3.5712	0.25864
0.88275	3.5594	0.23808
0.90179	3.5483	0.21797
0.92166	3.5379	0.19849
0.94243	3.528	0.17982
0.96416	3.5187	0.16217
0.98691	3.5101	0.14578
1.0108	3.502	0.13093
1.0358	3.4945	0.11795
1.0621	3.4876	0.10721
1.0898	3.4813	0.09914
1.119	3.4755	0.094251
1.1497	3.4704	0.093127
1.1822	3.4659	0.09522
1.2166	3.4619	0.097538
1.2531	3.4584	0.099878
1.2918	3.4556	0.10221
1.3329	3.4534	0.10449
1.3768	3.4519	0.10665
1.4237	3.4511	0.10858
1.4739	3.4512	0.11009
1.5277	3.4521	0.1108
1.5857	3.4541	0.10971
1.6482	3.4501	0.10283
1.7158	3.4452	0.10687
1.7892	3.4438	0.11099
1.8692	3.4443	0.11519
1.9566	3.4465	0.11943
2.0527	3.4504	0.12361
2.1586	3.4562	0.12756
2.2761	3.4641	0.13103
2.4071	3.4748	0.13358
2.5541	3.4886	0.13448
2.7203	3.5064	0.13246
2.9095	3.5292	0.12505
3.1271	3.5584	0.10659
3.3798	3.596	0.054338
3.677	3.5337	0.0020848
4.0315	3.5098	0.0019108
4.4616	3.4958	0.0017304
4.9945	3.4861	0.0015477
5.6719	3.4788	0.0013638
6.5619	3.4732	0.0011793
7.7832	3.4689	0.00099444
9.5631	3.4655	0.00080944
12.398	3.463	0.00062436

File: nidn/materials/data/magnesium.csv
Wavelength	n	k
0.0000248	1	5.38e-11
0.000031	1	1.35e-10
0.00004133	1	4.8e-10
0.00006199	1.001	2.04e-9
0.000124	1	3.33e-8
0.000155	1	8.27e-8
0.0002066	0.9999	2.75e-7
0.00031	0.9998	0.00000119
0.0006199	0.9999	0.0000175
0.0008266	1	0.0000476
0.0009537	1	0.000015
0.000984	1	0.00000815
0.0009919	0.9999	0.00000709
0.001033	1	0.00000894
0.00124	0.9999	0.0000186
0.00155	0.9996	0.0000441
0.002066	0.999	0.000139
0.00248	0.9987	0.000266
0.002755	0.9984	0.000375
0.0031	0.9977	0.000542
0.003542	0.9974	0.000811
0.004133	0.9963	0.00125
0.004959	0.9948	0.00215
0.006199	0.9923	0.00407
0.006888	0.9911	0.0053
0.007749	0.9891	0.00711
0.008266	0.9881	0.00816
0.008551	0.9871	0.00885
0.008856	0.986	0.01
0.009184	0.9849	0.0116
0.009537	0.9846	0.0135
0.009919	0.9847	0.0152
0.01033	0.9846	0.0166
0.01078	0.9841	0.0177
0.01127	0.9829	0.0193
0.01181	0.9815	0.0225
0.0124	0.9815	0.0268
0.01305	0.9838	0.031
0.01378	0.986	0.033
0.01393	0.9867	0.0337
0.01409	0.987	0.0334
0.01425	0.987	0.0334
0.01442	0.987	0.0336
0.01476	0.988	0.0345
0.01512	0.988	0.0352
0.0155	0.987	0.036
0.0159	0.986	0.0374
0.01631	0.984	0.0414
0.01675	0.986	0.0475
0.01722	0.992	0.0526
0.01771	1	0.0533
0.01823	1.005	0.0503
0.01879	1.008	0.0458
0.01937	1.008	0.0432
0.02	1.008	0.0414
0.02066	1.008	0.0409
0.02101	1.008	0.041
0.02138	1.009	0.0408
0.02175	1.01	0.0409
0.02214	1.011	0.0418
0.02234	1.012	0.0412
0.02254	1.013	0.0406
0.02275	1.013	0.0398
0.02296	1.014	0.0401
0.02317	1.015	0.0407
0.02339	1.017	0.0393
0.02362	1.018	0.0388
0.02384	1.019	0.0376
0.02407	1.02	0.0372
0.02431	1.021	0.0358
0.02455	1.023	0.0379
0.0248	1.03	0.0417
0.0249	1.04	0.0418
0.025	1.05	0.0338
0.0251	1.053	0.0106
0.0252	1.04	0.00492
0.0253	1.033	0.00492
0.02556	1.023	0.00496
0.02583	1.018	0.00502
0.02695	1.004	0.00597
0.02818	0.997	0.00686
0.02952	0.989	0.00736
0.031	0.982	0.00884
0.03263	0.975	0.0102
0.03444	0.967	0.0114
0.03647	0.959	0.0141
0.03875	0.95	0.0154
0.04133	0.939	0.0169
0.04428	0.924	0.0196
0.04769	0.906	0.0252
0.05166	0.885	0.033
0.05636	0.861	0.0454
0.06199	0.833	0.0592
0.06888	0.798	0.0731
0.07749	0.741	0.0792
0.08266	0.692	0.0916
0.08856	0.644	0.111
0.09537	0.577	0.127
0.1033	0.477	0.145
0.1078	0.404	0.158
0.1127	0.293	0.176
0.1181	0.11	0.296
0.124	0.0723	0.499
0.1305	0.0691	0.647
0.1378	0.0717	0.787
0.1459	0.0858	0.926
0.155	0.115	1.06
0.1653	0.155	1.19
0.1698	0.171	1.23
0.1746	0.184	1.27
0.1797	0.194	1.31
0.1851	0.199	1.35
0.1907	0.197	1.39
0.1968	0.187	1.44
0.2033	0.166	1.49
0.2101	0.14	1.56
0.2175	0.121	1.64
0.2214	0.112	1.74
0.248	0.111	2
0.31	0.132	2.63
0.4133	0.184	3.66
0.6199	0.382	5.74
0.8266	0.791	7.96
1.24	2.997	12.8
1.378	4.776	14.5
1.55	8.269	15.5
1.771	11.2	10.2
1.907	8.809	8.98
2.066	6.056	9.33
2.254	4.194	12.2
2.48	4.509	14.7
2.755	5.056	16.8
3.1	6.069	19.5
3.542	7.519	22.2
4.133	9.516	25.1
4.959	12.3	28.8
6.199	15.2	32.6
8.266	18.9	37.6
12.4	23.8	48.8
24.8	30.3	60.2

File: nidn/materials/data/silicon_oxide.csv
Wavelength	n	k
1.53846	1.44325	0.00002
1.53941	1.44324	0.00002
1.54036	1.44323	0.00002
1.54131	1.44322	0.00002
1.54226	1.44321	0.00002
1.54321	1.4432	0.00002
1.54416	1.44319	0.00002
1.54512	1.44318	0.00002
1.54607	1.44317	0.00002
1.54703	1.44316	0.00002
1.54799	1.44315	0.00002
1.54895	1.44314	0.00002
1.54991	1.44313	0.00002
1.55087	1.44312	0.00002
1.55183	1.44311	0.00002
1.5528	1.44311	0.00002
1.55376	1.4431	0.00002
1.55473	1.44309	0.00002
1.55569	1.44308	0.00002
1.55666	1.44307	0.00002
1.55763	1.44306	0.00002
1.5586	1.44305	0.00002
1.55958	1.44304	0.00002
1.56055	1.44303	0.00002
1.56152	1.44302	0.00002
1.5625	1.44301	0.00002
1.56348	1.443	0.00002
1.56446	1.44299	0.00002
1.56544	1.44298	0.00002
1.56642	1.44297	0.00002
1.5674	1.44296	0.00002
1.56838	1.44295	0.00002
1.56937	1.44294	0.00002
1.57035	1.44293	0.00002
1.57134	1.44292	0.00002
1.57233	1.44291	0.00002
1.57332	1.4429	0.00002
1.57431	1.44289	0.00002
1.5753	1.44288	0.00002
1.57629	1.44287	0.00002
1.57729	1.44286	0.00002
1.57828	1.44285	0.00002
1.57928	1.44284	0.00002
1.58028	1.44283	0.00002
1.58128	1.44282	0.00002
1.58228	1.44281	0.00002
1.58328	1.4428	0.00002
1.58428	1.44279	0.00002
1.58529	1.44278	0.00002
1.58629	1.44277	0.00002
1.5873	1.44276	0.00002
1.58831	1.44275	0.00002
1.58932	1.44274	0.00002
1.59033	1.44273	0.00002
1.59134	1.44272	0.00002
1.59236	1.44271	0.00002
1.59337	1.4427	0.00002
1.59439	1.44269	0.00002
1.59541	1.44267	0.00002
1.59642	1.44266	0.00002
1.59744	1.44265	0.00002
1.59847	1.44264	0.00002
1.59949	1.44263	0.00002
1.60051	1.44262	0.00002
1.60154	1.44261	0.00002
1.60256	1.4426	0.00002
1.60359	1.44259	0.00002
1.60462	1.44258	0.00002
1.60565	1.44257	0.00002
1.60668	1.44256	0.00002
1.60772	1.44255	0.00002
1.60875	1.44254	0.00002
1.60979	1.44253	0.00002
1.61082	1.44252	0.00002
1.61186	1.4425	0.00002
1.6129	1.44249	0.00002
1.61394	1.44248	0.00002
1.61499	1.44247	0.00002
1.61603	1.44246	0.00002
1.61708	1.44245	0.00002
1.61812	1.44244	0.00002
1.61917	1.44243	0.00002
1.62022	1.44242	0.00002
1.62127	1.44241	0.00002
1.62232	1.4424	0.00002
1.62338	1.44239	0.00002
1.62443	1.44237	0.00002
1.62549	1.44236	0.00002
1.62655	1.44235	0.00002
1.6276	1.44234	0.00002
1.62866	1.44233	0.00002
1.62973	1.44232	0.00002
1.63079	1.44231	0.00002
1.63185	1.4423	0.00002
1.63292	1.44228	0.00002
1.63399	1.44227	0.00002
1.63506	1.44226	0.00002
1.63613	1.44225	0.00002
1.6372	1.44224	0.00002
1.63827	1.44223	0.00002
1.63934	1.44222	0.00002
1.64042	1.44221	0.00002
1.6415	1.44219	0.00002
1.64258	1.44218	0.00002
1.64366	1.44217	0.00002
1.64474	1.44216	0.00002
1.64582	1.44215	0.00002
1.6469	1.44214	0.00002
1.64799	1.44213	0.00002
1.64908	1.44211	0.00002
1.65017	1.4421	0.00002
1.65125	1.44209	0.00002
1.65235	1.44208	0.00002
1.65344	1.44207	0.00002
1.65453	1.44206	0.00002
1.65563	1.44204	0.00002
1.65673	1.44203	0.00002
1.65782	1.44202	0.00002
1.65893	1.44201	0.00002
1.66003	1.442	0.00002
1.66113	1.44199	0.00002
1.66223	1.44197	0.00002
1.66334	1.44196	0.00002
1.66445	1.44195	0.00002
1.66556	1.44194	0.00002
1.66667	1.44193	0.00002
1.66778	1.44191	0.00002
1.66889	1.4419	0.00002
1.67001	1.44189	0.00002
1.67112	1.44188	0.00002
1.67224	1.44187	0.00002
1.67336	1.44185	0.00002
1.67448	1.44184	0.00002
1.6756	1.44183	0.00002
1.67673	1.44182	0.00002
1.67785	1.4418	0.00002
1.67898	1.44179	0.00002
1.68011	1.44178	0.00002
1.68124	1.44177	0.00002
1.68237	1.44176	0.00002
1.6835	1.44174	0.00002
1.68464	1.44173	0.00002
1.68577	1.44172	0.00002
1.68691	1.44171	0.00002
1.68805	1.44169	0.00002
1.68919	1.44168	0.00002
1.69033	1.44167	0.00002
1.69147	1.44166	0.00002
1.69262	1.44164	0.00002
1.69377	1.44163	0.00002
1.69492	1.44162	0.00002
1.69607	1.44161	0.00002
1.69722	1.44159	0.00002
1.69837	1.44158	0.00002
1.69952	1.44157	0.00002
1.70068	1.44156	0.00002
1.70184	1.44154	0.00002
1.703	1.44153	0.00002
1.70416	1.44152	0.00002
1.70532	1.4415	0.00002
1.70648	1.44149	0.00002
1.70765	1.44148	0.00002
1.70882	1.44147	0.00002
1.70999	1.44145	0.00002
1.71116	1.44144	0.00002
1.71233	1.44143	0.00002
1.7135	1.44141	0.00002
1.71468	1.4414	0.00002
1.71585	1.44139	0.00002
1.71703	1.44137	0.00002
1.71821	1.44136	0.00002
1.71939	1.44135	0.00002
1.72058	1.44133	0.00002
1.72176	1.44132	0.00002
1.72295	1.44131	0.00002
1.72414	1.4413	0.00002
1.72533	1.44128	0.00002
1.72652	1.44127	0.00002
1.72771	1.44126	0.00002
1.72891	1.44124	0.00002
1.7301	1.44123	0.00002
1.7313	1.44121	0.00002
1.7325	1.4412	0.00002
1.7337	1.44119	0.00002
1.73491	1.44117	0.00003
1.73611	1.44116	0.00003
1.73732	1.44115	0.00003
1.73853	1.44113	0.00003
1.73974	1.44112	0.00003
1.74095	1.44111	0.00003
1.74216	1.44109	0.00003
1.74338	1.44108	0.00003
1.74459	1.44107	0.00003
1.74581	1.44105	0.00003
1.74703	1.44104	0.00003
1.74825	1.44102	0.00003
1.74948	1.44101	0.00003
1.7507	1.441	0.00003
1.75193	1.44098	0.00003
1.75316	1.44097	0.00003
1.75439	1.44095	0.00003
1.75562	1.44094	0.00003
1.75685	1.44093	0.00003
1.75809	1.44091	0.00003
1.75932	1.4409	0.00003
1.76056	1.44088	0.00003
1.7618	1.44087	0.00003
1.76305	1.44085	0.00003
1.76429	1.44084	0.00003
1.76554	1.44083	0.00003
1.76678	1.44081	0.00003
1.76803	1.4408	0.00003
1.76929	1.44078	0.00003
1.77054	1.44077	0.00003
1.77179	1.44075	0.00003
1.77305	1.44074	0.00003
1.77431	1.44073	0.00003
1.77557	1.44071	0.00003
1.77683	1.4407	0.00003
1.77809	1.44068	0.00003
1.77936	1.44067	0.00003
1.78063	1.44065	0.00003
1.7819	1.44064	0.00003
1.78317	1.44062	0.00003
1.78444	1.44061	0.00003
1.78571	1.44059	0.00003
1.78699	1.44058	0.00003
1.78827	1.44056	0.00003
1.78955	1.44055	0.00003
1.79083	1.44053	0.00003
1.79211	1.44052	0.00003
1.7934	1.4405	0.00003
1.79469	1.44049	0.00003
1.79598	1.44047	0.00003
1.79727	1.44046	0.00003
1.79856	1.44044	0.00003
1.79986	1.44043	0.00003
1.80115	1.44041	0.00003
1.80245	1.4404	0.00003
1.80375	1.44038	0.00003
1.80505	1.44037	0.00003
1.80636	1.44035	0.00003
1.80766	1.44034	0.00003
1.80897	1.44032	0.00003
1.81028	1.4403	0.00003
1.81159	1.44029	0.00003
1.81291	1.44027	0.00003
1.81422	1.44026	0.00003
1.81554	1.44024	0.00003
1.81686	1.44023	0.00003
1.81818	1.44021	0.00003
1.81951	1.4402	0.00003
1.82083	1.44018	0.00003
1.82216	1.44016	0.00003
1.82349	1.44015	0.00003
1.82482	1.44013	0.00003
1.82615	1.44012	0.00003
1.82749	1.4401	0.00003
1.82882	1.44008	0.00003
1.83016	1.44007	0.00003
1.8315	1.44005	0.00003
1.83284	1.44004	0.00003
1.83419	1.44002	0.00003
1.83554	1.44	0.00003
1.83688	1.43999	0.00003
1.83824	1.43997	0.00003
1.83959	1.43996	0.00003
1.84094	1.43994	0.00003
1.8423	1.43992	0.00003
1.84366	1.43991	0.00003
1.84502	1.43989	0.00003
1.84638	1.43987	0.00003
1.84775	1.43986	0.00003
1.84911	1.43984	0.00003
1.85048	1.43982	0.00003
1.85185	1.43981	0.00003
1.85322	1.43979	0.00003
1.8546	1.43977	0.00003
1.85598	1.43976	0.00003
1.85736	1.43974	0.00003
1.85874	1.43972	0.00003
1.86012	1.43971	0.00003
1.8615	1.43969	0.00003
1.86289	1.43967	0.00003
1.86428	1.43966	0.00003
1.86567	1.43964	0.00003
1.86706	1.43962	0.00003
1.86846	1.43961	0.00003
1.86986	1.43959	0.00003
1.87126	1.43957	0.00003
1.87266	1.43955	0.00003
1.87406	1.43954	0.00003
1.87547	1.43952	0.00003
1.87688	1.4395	0.00003
1.87829	1.43948	0.00003
1.8797	1.43947	0.00003
1.88111	1.43945	0.00003
1.88253	1.43943	0.00003
1.88395	1.43941	0.00003
1.88537	1.4394	0.00003
1.88679	1.43938	0.00003
1.88822	1.43936	0.00003
1.88964	1.43934	0.00003
1.89107	1.43933	0.00003
1.89251	1.43931	0.00003
1.89394	1.43929	0.00003
1.89538	1.43927	0.00003
1.89681	1.43925	0.00003
1.89825	1.43924	0.00003
1.8997	1.43922	0.00003
1.90114	1.4392	0.00003
1.90259	1.43918	0.00003
1.90404	1.43916	0.00003
1.90549	1.43915	0.00003
1.90694	1.43913	0.00003
1.9084	1.43911	0.00003
1.90985	1.43909	0.00003
1.91131	1.43907	0.00003
1.91278	1.43906	0.00003
1.91424	1.43904	0.00003
1.91571	1.43902	0.00003
1.91718	1.439	0.00003
1.91865	1.43898	0.00003
1.92012	1.43896	0.00003
1.9216	1.43894	0.00003
1.92308	1.43893	0.00003
1.92456	1.43891	0.00003
1.92604	1.43889	0.00003
1.92753	1.43887	0.00003
1.92901	1.43885	0.00003
1.9305	1.43883	0.00003
1.93199	1.43881	0.00003
1.93349	1.43879	0.00003
1.93498	1.43877	0.00003
1.93648	1.43875	0.00004
1.93798	1.43874	0.00004
1.93949	1.43872	0.00004
1.94099	1.4387	0.00004
1.9425	1.43868	0.00004
1.94401	1.43866	0.00004
1.94553	1.43864	0.00004
1.94704	1.43862	0.00004
1.94856	1.4386	0.00004
1.95008	1.43858	0.00004
1.9516	1.43856	0.00004
1.95313	1.43854	0.00004
1.95465	1.43852	0.00004
1.95618	1.4385	0.00004
1.95771	1.43848	0.00004
1.95925	1.43846	0.00004
1.96078	1.43844	0.00004
1.96232	1.43842	0.00004
1.96386	1.4384	0.00004
1.96541	1.43838	0.00004
1.96696	1.43836	0.00004
1.9685	1.43834	0.00004
1.97006	1.43832	0.00004
1.97161	1.4383	0.00004
1.97316	1.43828	0.00004
1.97472	1.43826	0.00004
1.97628	1.43824	0.00004
1.97785	1.43822	0.00004
1.97941	1.4382	0.00004
1.98098	1.43818	0.00004
1.98255	1.43816	0.00004
1.98413	1.43814	0.00004
1.9857	1.43812	0.00004
1.98728	1.4381	0.00004
1.98886	1.43808	0.00004
1.99045	1.43806	0.00004
1.99203	1.43803	0.00004
1.99362	1.43801	0.00004
1.99521	1.43799	0.00004
1.99681	1.43797	0.00004
1.9984	1.43795	0.00004
2	1.43793	0.00004
2.0016	1.43791	0.00004
2.00321	1.43789	0.00004
2.00481	1.43787	0.00004
2.00642	1.43784	0.00004
2.00803	1.43782	0.00004
2.00965	1.4378	0.00004
2.01126	1.43778	0.00004
2.01288	1.43776	0.00004
2.0145	1.43774	0.00004
2.01613	1.43771	0.00004
2.01776	1.43769	0.00004
2.01939	1.43767	0.00004
2.02102	1.43765	0.00004
2.02265	1.43763	0.00004
2.02429	1.4376	0.00004
2.02593	1.43758	0.00004
2.02758	1.43756	0.00004
2.02922	1.43754	0.00004
2.03087	1.43752	0.00004
2.03252	1.43749	0.00004
2.03417	1.43747	0.00004
2.03583	1.43745	0.00004
2.03749	1.43743	0.00004
2.03915	1.4374	0.00004
2.04082	1.43738	0.00004
2.04248	1.43736	0.00004
2.04415	1.43734	0.00004
2.04583	1.43731	0.00004
2.0475	1.43729	0.00004
2.04918	1.43727	0.00004
2.05086	1.43725	0.00004
2.05255	1.43722	0.00004
2.05423	1.4372	0.00004
2.05592	1.43718	0.00004
2.05761	1.43715	0.00004
2.05931	1.43713	0.00004
2.06101	1.43711	0.00004
2.06271	1.43708	0.00004
2.06441	1.43706	0.00004
2.06612	1.43704	0.00004
2.06782	1.43701	0.00004
2.06954	1.43699	0.00004
2.07125	1.43697	0.00004
2.07297	1.43694	0.00004
2.07469	1.43692	0.00004
2.07641	1.43689	0.00004
2.07814	1.43687	0.00004
2.07987	1.43685	0.00004
2.0816	1.43682	0.00004
2.08333	1.4368	0.00004
2.08507	1.43677	0.00004
2.08681	1.43675	0.00004
2.08855	1.43673	0.00004
2.0903	1.4367	0.00004
2.09205	1.43668	0.00004
2.0938	1.43665	0.00004
2.09556	1.43663	0.00004
2.09732	1.4366	0.00004
2.09908	1.43658	0.00004
2.10084	1.43655	0.00004
2.10261	1.43653	0.00005
2.10438	1.4365	0.00005
2.10615	1.43648	0.00005
2.10793	1.43645	0.00005
2.1097	1.43643	0.00005
2.11149	1.4364	0.00005
2.11327	1.43638	0.00005
2.11506	1.43635	0.00005
2.11685	1.43633	0.00005
2.11864	1.4363	0.00005
2.12044	1.43628	0.00005
2.12224	1.43625	0.00005
2.12404	1.43623	0.00005
2.12585	1.4362	0.00005
2.12766	1.43617	0.00005
2.12947	1.43615	0.00005
2.13129	1.43612	0.00005
2.13311	1.4361	0.00005
2.13493	1.43607	0.00005
2.13675	1.43604	0.00005
2.13858	1.43602	0.00005
2.14041	1.43599	0.00005
2.14225	1.43597	0.00005
2.14408	1.43594	0.00005
2.14592	1.43591	0.00005
2.14777	1.43589	0.00005
2.14961	1.43586	0.00005
2.15146	1.43583	0.00005
2.15332	1.43581	0.00005
2.15517	1.43578	0.00005
2.15703	1.43575	0.00005
2.15889	1.43573	0.00005
2.16076	1.4357	0.00005
2.16263	1.43567	0.00005
2.1645	1.43564	0.00005
2.16638	1.43562	0.00005
2.16826	1.43559	0.00005
2.17014	1.43556	0.00005
2.17202	1.43553	0.00005
2.17391	1.43551	0.00005
2.17581	1.43548	0.00005
2.1777	1.43545	0.00005
2.1796	1.43542	0.00005
2.1815	1.4354	0.00005
2.18341	1.43537	0.00005
2.18531	1.43534	0.00005
2.18723	1.43531	0.00005
2.18914	1.43528	0.00005
2.19106	1.43525	0.00005
2.19298	1.43523	0.00005
2.19491	1.4352	0.00005
2.19684	1.43517	0.00005
2.19877	1.43514	0.00005
2.2007	1.43511	0.00005
2.20264	1.43508	0.00005
2.20459	1.43505	0.00005
2.20653	1.43503	0.00005
2.20848	1.435	0.00005
2.21043	1.43497	0.00005
2.21239	1.43494	0.00005
2.21435	1.43491	0.00005
2.21631	1.43488	0.00005
2.21828	1.43485	0.00005
2.22025	1.43482	0.00005
2.22222	1.43479	0.00005
2.2242	1.43476	0.00005
2.22618	1.43473	0.00005
2.22816	1.4347	0.00005
2.23015	1.43467	0.00005
2.23214	1.43464	0.00005
2.23414	1.43461	0.00005
2.23614	1.43458	0.00005
2.23814	1.43455	0.00005
2.24014	1.43452	0.00005
2.24215	1.43449	0.00005
2.24417	1.43446	0.00006
2.24618	1.43443	0.00006
2.2482	1.4344	0.00006
2.25023	1.43437	0.00006
2.25225	1.43434	0.00006
2.25428	1.43431	0.00006
2.25632	1.43427	0.00006
2.25836	1.43424	0.00006
2.2604	1.43421	0.00006
2.26244	1.43418	0.00006
2.26449	1.43415	0.00006
2.26655	1.43412	0.00006
2.2686	1.43409	0.00006
2.27066	1.43405	0.00006
2.27273	1.43402	0.00006
2.2748	1.43399	0.00006
2.27687	1.43396	0.00006
2.27894	1.43393	0.00006
2.28102	1.43389	0.00006
2.28311	1.43386	0.00006
2.28519	1.43383	0.00006
2.28728	1.4338	0.00006
2.28938	1.43376	0.00006
2.29148	1.43373	0.00006
2.29358	1.4337	0.00006
2.29568	1.43367	0.00006
2.29779	1.43363	0.00006
2.29991	1.4336	0.00006
2.30203	1.43357	0.00006
2.30415	1.43353	0.00006
2.30627	1.4335	0.00006
2.3084	1.43347	0.00006
2.31054	1.43343	0.00006
2.31267	1.4334	0.00006
2.31481	1.43337	0.00006
2.31696	1.43333	0.00006
2.31911	1.4333	0.00006
2.32126	1.43326	0.00006
2.32342	1.43323	0.00006
2.32558	1.43319	0.00006
2.32775	1.43316	0.00006
2.32992	1.43313	0.00006
2.33209	1.43309	0.00006
2.33427	1.43306	0.00006
2.33645	1.43302	0.00006
2.33863	1.43299	0.00006
2.34082	1.43295	0.00006
2.34302	1.43292	0.00006
2.34522	1.43288	0.00006
2.34742	1.43285	0.00006
2.34962	1.43281	0.00006
2.35183	1.43278	0.00006
2.35405	1.43274	0.00006
2.35627	1.4327	0.00006
2.35849	1.43267	0.00006
2.36072	1.43263	0.00006
2.36295	1.4326	0.00006
2.36518	1.43256	0.00006
2.36742	1.43252	0.00006
2.36967	1.43249	0.00007
2.37192	1.43245	0.00007
2.37417	1.43241	0.00007
2.37643	1.43238	0.00007
2.37869	1.43234	0.00007
2.38095	1.4323	0.00007
2.38322	1.43227	0.00007
2.3855	1.43223	0.00007
2.38777	1.43219	0.00007
2.39006	1.43215	0.00007
2.39234	1.43212	0.00007
2.39464	1.43208	0.00007
2.39693	1.43204	0.00007
2.39923	1.432	0.00007
2.40154	1.43197	0.00007
2.40385	1.43193	0.00007
2.40616	1.43189	0.00007
2.40848	1.43185	0.00007
2.4108	1.43181	0.00007
2.41313	1.43177	0.00007
2.41546	1.43173	0.00007
2.41779	1.4317	0.00007
2.42014	1.43166	0.00007
2.42248	1.43162	0.00007
2.42483	1.43158	0.00007
2.42718	1.43154	0.00007
2.42954	1.4315	0.00007
2.43191	1.43146	0.00007
2.43427	1.43142	0.00007
2.43665	1.43138	0.00007
2.43902	1.43134	0.00007
2.44141	1.4313	0.00007
2.44379	1.43126	0.00007
2.44618	1.43122	0.00007
2.44858	1.43118	0.00007
2.45098	1.43114	0.00007
2.45339	1.4311	0.00007
2.4558	1.43106	0.00007
2.45821	1.43102	0.00007
2.46063	1.43097	0.00007
2.46305	1.43093	0.00007
2.46548	1.43089	0.00007
2.46792	1.43085	0.00007
2.47036	1.43081	0.00007
2.4728	1.43077	0.00007
2.47525	1.43072	0.00007
2.4777	1.43068	0.00007
2.48016	1.43064	0.00008
2.48262	1.4306	0.00008
2.48509	1.43056	0.00008
2.48756	1.43051	0.00008
2.49004	1.43047	0.00008
2.49252	1.43043	0.00008
2.49501	1.43038	0.00008
2.4975	1.43034	0.00008
2.5	1.4303	0.00008
2.5025	1.43025	0.00008
2.50501	1.43021	0.00008
2.50752	1.43017	0.00008
2.51004	1.43012	0.00008
2.51256	1.43008	0.00008
2.51509	1.43003	0.00008
2.51762	1.42999	0.00008
2.52016	1.42995	0.00008
2.5227	1.4299	0.00008
2.52525	1.42986	0.00008
2.52781	1.42981	0.00008
2.53036	1.42977	0.00008
2.53293	1.42972	0.00008
2.5355	1.42968	0.00008
2.53807	1.42963	0.00008
2.54065	1.42958	0.00008
2.54323	1.42954	0.00008
2.54582	1.42949	0.00008
2.54842	1.42945	0.00008
2.55102	1.4294	0.00008
2.55363	1.42935	0.00008
2.55624	1.42931	0.00008
2.55885	1.42926	0.00008
2.56148	1.42921	0.00008
2.5641	1.42917	0.00008
2.56674	1.42912	0.00008
2.56937	1.42907	0.00008
2.57202	1.42902	0.00008
2.57467	1.42898	0.00008
2.57732	1.42893	0.00008
2.57998	1.42888	0.00008
2.58264	1.42883	0.00009
2.58532	1.42878	0.00009
2.58799	1.42873	0.00009
2.59067	1.42869	0.00009
2.59336	1.42864	0.00009
2.59605	1.42859	0.00009
2.59875	1.42854	0.00009
2.60146	1.42849	0.00009
2.60417	1.42844	0.00009
2.60688	1.42839	0.00009
2.6096	1.42834	0.00009
2.61233	1.42829	0.00009
2.61506	1.42824	0.00009
2.6178	1.42819	0.00009
2.62055	1.42814	0.00009
2.62329	1.42809	0.00009
2.62605	1.42804	0.00009
2.62881	1.42799	0.00009
2.63158	1.42793	0.00009
2.63435	1.42788	0.00009
2.63713	1.42783	0.00009
2.63992	1.42778	0.00009
2.64271	1.42773	0.00009
2.6455	1.42767	0.00009
2.64831	1.42762	0.00009
2.65111	1.42757	0.00009
2.65393	1.42752	0.00009
2.65675	1.42746	0.00009
2.65957	1.42741	0.00009
2.66241	1.42736	0.00009
2.66525	1.4273	0.00009
2.66809	1.42725	0.00009
2.67094	1.4272	0.00009
2.6738	1.42714	0.00009
2.67666	1.42709	0.0001
2.67953	1.42703	0.0001
2.6824	1.42698	0.0001
2.68528	1.42692	0.0001
2.68817	1.42687	0.0001
2.69107	1.42681	0.0001
2.69397	1.42676	0.0001
2.69687	1.4267	0.0001
2.69978	1.42665	0.0001
2.7027	1.42659	0.0001
2.70563	1.42653	0.0001
2.70856	1.42648	0.0001
2.7115	1.42642	0.0001
2.71444	1.42636	0.0001
2.71739	1.42631	0.0001
2.72035	1.42625	0.0001
2.72331	1.42619	0.0001
2.72628	1.42614	0.0001
2.72926	1.42608	0.0001
2.73224	1.42602	0.0001
2.73523	1.42596	0.0001
2.73823	1.4259	0.0001
2.74123	1.42584	0.0001
2.74424	1.42578	0.0001
2.74725	1.42573	0.0001
2.75028	1.42567	0.0001
2.7533	1.42561	0.0001
2.75634	1.42555	0.0001
2.75938	1.42549	0.0001
2.76243	1.42543	0.0001
2.76549	1.42537	0.00011
2.76855	1.4253	0.00011
2.77162	1.42524	0.00011
2.77469	1.42518	0.00011
2.77778	1.42512	0.00011
2.78087	1.42506	0.00011
2.78396	1.425	0.00011
2.78707	1.42494	0.00011
2.79018	1.42487	0.00011
2.7933	1.42481	0.00011
2.79642	1.42475	0.00011
2.79955	1.42468	0.00011
2.80269	1.42462	0.00011
2.80584	1.42456	0.00011
2.80899	1.42449	0.00011
2.81215	1.42443	0.00011
2.81532	1.42437	0.00011
2.81849	1.4243	0.00011
2.82167	1.42424	0.00011
2.82486	1.42417	0.00011
2.82805	1.42411	0.00011
2.83126	1.42404	0.00011
2.83447	1.42398	0.00011
2.83768	1.42391	0.00011
2.84091	1.42384	0.00011
2.84414	1.42378	0.00012
2.84738	1.42371	0.00012
2.85063	1.42364	0.00012
2.85388	1.42358	0.00012
2.85714	1.42351	0.00012
2.86041	1.42344	0.00012
2.86369	1.42337	0.00012
2.86697	1.4233	0.00012
2.87026	1.42324	0.00012
2.87356	1.42317	0.00012
2.87687	1.4231	0.00012
2.88018	1.42303	0.00012
2.88351	1.42296	0.00012
2.88684	1.42289	0.00012
2.89017	1.42282	0.00012
2.89352	1.42275	0.00012
2.89687	1.42268	0.00012
2.90023	1.42261	0.00012
2.9036	1.42254	0.00012
2.90698	1.42246	0.00012
2.91036	1.42239	0.00012
2.91375	1.42232	0.00012
2.91715	1.42225	0.00012
2.92056	1.42218	0.00013
2.92398	1.4221	0.00013
2.9274	1.42203	0.00013
2.93083	1.42196	0.00013
2.93427	1.42188	0.00013
2.93772	1.42181	0.00013
2.94118	1.42173	0.00013
2.94464	1.42166	0.00013
2.94811	1.42158	0.00013
2.95159	1.42151	0.00013
2.95508	1.42143	0.00013
2.95858	1.42136	0.00013
2.96209	1.42128	0.00013
2.9656	1.4212	0.00013
2.96912	1.42113	0.00013
2.97265	1.42105	0.00013
2.97619	1.42097	0.00013
2.97974	1.42089	0.00013
2.98329	1.42082	0.00013
2.98686	1.42074	0.00013
2.99043	1.42066	0.00013
2.99401	1.42058	0.00014
2.9976	1.4205	0.00014
3.0012	1.42042	0.00014
3.00481	1.42034	0.00014
3.00842	1.42026	0.00014
3.01205	1.42018	0.00014
3.01568	1.4201	0.00014
3.01932	1.42002	0.00014
3.02297	1.41994	0.00014
3.02663	1.41985	0.00014
3.0303	1.41977	0.00014
3.03398	1.41969	0.00014
3.03767	1.41961	0.00014
3.04136	1.41952	0.00014
3.04507	1.41944	0.00014
3.04878	1.41935	0.00014
3.0525	1.41927	0.00014
3.05623	1.41918	0.00014
3.05998	1.4191	0.00014
3.06373	1.41901	0.00015
3.06748	1.41893	0.00015
3.07125	1.41884	0.00015
3.07503	1.41875	0.00015
3.07882	1.41867	0.00015
3.08261	1.41858	0.00015
3.08642	1.41849	0.00015
3.09023	1.4184	0.00015
3.09406	1.41832	0.00015
3.09789	1.41823	0.00015
3.10174	1.41814	0.00015
3.10559	1.41805	0.00015
3.10945	1.41796	0.00015
3.11333	1.41787	0.00015
3.11721	1.41778	0.00015
3.1211	1.41769	0.00015
3.125	1.41759	0.00015
3.12891	1.4175	0.00016
3.13283	1.41741	0.00016
3.13676	1.41732	0.00016
3.1407	1.41722	0.00016
3.14465	1.41713	0.00016
3.14861	1.41704	0.00016
3.15259	1.41694	0.00016
3.15657	1.41685	0.00016
3.16056	1.41675	0.00016
3.16456	1.41666	0.00016
3.16857	1.41656	0.00016
3.17259	1.41646	0.00016
3.17662	1.41637	0.00016
3.18066	1.41627	0.00016
3.18471	1.41617	0.00016
3.18878	1.41607	0.00017
3.19285	1.41598	0.00017
3.19693	1.41588	0.00017
3.20102	1.41578	0.00017
3.20513	1.41568	0.00017
3.20924	1.41558	0.00017
3.21337	1.41548	0.00017
3.2175	1.41537	0.00017
3.22165	1.41527	0.00017
3.22581	1.41517	0.00017
3.22997	1.41507	0.00017
3.23415	1.41496	0.00017
3.23834	1.41486	0.00017
3.24254	1.41476	0.00017
3.24675	1.41465	0.00018
3.25098	1.41455	0.00018
3.25521	1.41444	0.00018
3.25945	1.41434	0.00018
3.26371	1.41423	0.00018
3.26797	1.41412	0.00018
3.27225	1.41401	0.00018
3.27654	1.41391	0.00018
3.28084	1.4138	0.00018
3.28515	1.41369	0.00018
3.28947	1.41358	0.00018
3.29381	1.41347	0.00018
3.29815	1.41336	0.00018
3.30251	1.41325	0.00018
3.30688	1.41314	0.00019
3.31126	1.41302	0.00019
3.31565	1.41291	0.00019
3.32005	1.4128	0.00019
3.32447	1.41269	0.00019
3.32889	1.41257	0.00019
3.33333	1.41246	0.00019
3.33778	1.41234	0.00019
3.34225	1.41223	0.00019
3.34672	1.41211	0.00019
3.35121	1.41199	0.00019
3.3557	1.41187	0.00019
3.36022	1.41176	0.0002
3.36474	1.41164	0.0002
3.36927	1.41152	0.0002
3.37382	1.4114	0.0002
3.37838	1.41128	0.0002
3.38295	1.41116	0.0002
3.38753	1.41104	0.0002
3.39213	1.41092	0.0002
3.39674	1.41079	0.0002
3.40136	1.41067	0.0002
3.40599	1.41055	0.0002
3.41064	1.41042	0.00021
3.4153	1.4103	0.00021
3.41997	1.41017	0.00021
3.42466	1.41004	0.00021
3.42936	1.40992	0.00021
3.43407	1.40979	0.00021
3.43879	1.40966	0.00021
3.44353	1.40953	0.00021
3.44828	1.4094	0.00021
3.45304	1.40927	0.00021
3.45781	1.40914	0.00021
3.4626	1.40901	0.00022
3.46741	1.40888	0.00022
3.47222	1.40875	0.00022
3.47705	1.40861	0.00022
3.48189	1.40848	0.00022
3.48675	1.40835	0.00022
3.49162	1.40821	0.00022
3.4965	1.40807	0.00022
3.5014	1.40794	0.00022
3.50631	1.4078	0.00022
3.51124	1.40766	0.00023
3.51617	1.40752	0.00023
3.52113	1.40738	0.00023
3.52609	1.40724	0.00023
3.53107	1.4071	0.00023
3.53607	1.40696	0.00023
3.54108	1.40682	0.00023
3.5461	1.40668	0.00023
3.55114	1.40653	0.00023
3.55619	1.40639	0.00023
3.56125	1.40624	0.00024
3.56633	1.4061	0.00024
3.57143	1.40595	0.00024
3.57654	1.4058	0.00024
3.58166	1.40566	0.00024
3.5868	1.40551	0.00024
3.59195	1.40536	0.00024
3.59712	1.40521	0.00024
3.60231	1.40505	0.00024
3.6075	1.4049	0.00025
3.61272	1.40475	0.00025
3.61795	1.4046	0.00025
3.62319	1.40444	0.00025
3.62845	1.40429	0.00025
3.63372	1.40413	0.00025
3.63901	1.40397	0.00025
3.64431	1.40381	0.00025
3.64964	1.40366	0.00026
3.65497	1.4035	0.00026
3.66032	1.40334	0.00026
3.66569	1.40317	0.00026
3.67107	1.40301	0.00026
3.67647	1.40285	0.00026
3.68189	1.40269	0.00026
3.68732	1.40252	0.00026
3.69276	1.40235	0.00027
3.69822	1.40219	0.00027
3.7037	1.40202	0.00027
3.7092	1.40185	0.00027
3.71471	1.40168	0.00027
3.72024	1.40151	0.00027
3.72578	1.40134	0.00027
3.73134	1.40117	0.00027
3.73692	1.401	0.00028
3.74251	1.40082	0.00028
3.74813	1.40065	0.00028
3.75375	1.40047	0.00028
3.7594	1.40029	0.00028
3.76506	1.40012	0.00028
3.77074	1.39994	0.00028
3.77644	1.39976	0.00029
3.78215	1.39958	0.00029
3.78788	1.39939	0.00029
3.79363	1.39921	0.00029
3.79939	1.39903	0.00029
3.80518	1.39884	0.00029
3.81098	1.39865	0.00029
3.81679	1.39847	0.0003
3.82263	1.39828	0.0003
3.82848	1.39809	0.0003
3.83436	1.3979	0.0003
3.84025	1.39771	0.0003
3.84615	1.39751	0.0003
3.85208	1.39732	0.00031
3.85802	1.39713	0.00031
3.86399	1.39693	0.00031
3.86997	1.39673	0.00031
3.87597	1.39653	0.00031
3.88199	1.39633	0.00031
3.88802	1.39613	0.00031
3.89408	1.39593	0.00032
3.90016	1.39573	0.00032
3.90625	1.39552	0.00032
3.91236	1.39532	0.00032
3.9185	1.39511	0.00032
3.92465	1.3949	0.00032
3.93082	1.39469	0.00033
3.93701	1.39448	0.00033
3.94322	1.39427	0.00033
3.94945	1.39406	0.00033
3.9557	1.39384	0.00033
3.96197	1.39363	0.00034
3.96825	1.39341	0.00034
3.97456	1.39319	0.00034
3.98089	1.39297	0.00034
3.98724	1.39275	0.00034
3.99361	1.39253	0.00034
4	1.39231	0.00035
4.00641	1.39208	0.00035
4.01284	1.39186	0.00035
4.01929	1.39163	0.00035
4.02576	1.3914	0.00035
4.03226	1.39117	0.00036
4.03877	1.39094	0.00036
4.04531	1.3907	0.00036
4.05186	1.39047	0.00036
4.05844	1.39023	0.00036
4.06504	1.38999	0.00037
4.07166	1.38975	0.00037
4.0783	1.38951	0.00037
4.08497	1.38927	0.00037
4.09165	1.38903	0.00037
4.09836	1.38878	0.00038
4.10509	1.38853	0.00038
4.11184	1.38828	0.00038
4.11862	1.38803	0.00038
4.12541	1.38778	0.00038
4.13223	1.38753	0.00039
4.13907	1.38727	0.00039
4.14594	1.38702	0.00039
4.15282	1.38676	0.00039
4.15973	1.3865	0.00039
4.16667	1.38623	0.0004
4.17362	1.38597	0.0004
4.1806	1.38571	0.0004
4.1876	1.38544	0.0004
4.19463	1.38517	0.00041
4.20168	1.3849	0.00041
4.20875	1.38463	0.00041
4.21585	1.38435	0.00041
4.22297	1.38408	0.00042
4.23012	1.3838	0.00042
4.23729	1.38352	0.00042
4.24448	1.38324	0.00042
4.2517	1.38295	0.00043
4.25894	1.38267	0.00043
4.26621	1.38238	0.00043
4.2735	1.38209	0.00043
4.28082	1.3818	0.00044
4.28816	1.3815	0.00044
4.29553	1.38121	0.00044
4.30293	1.38091	0.00044
4.31034	1.38061	0.00045
4.31779	1.38031	0.00045
4.32526	1.38	0.00045
4.33276	1.3797	0.00045
4.34028	1.37939	0.00046
4.34783	1.37908	0.00046
4.3554	1.37877	0.00046
4.363	1.37845	0.00047
4.37063	1.37813	0.00047
4.37828	1.37782	0.00047
4.38596	1.37749	0.00047
4.39367	1.37717	0.00048
4.40141	1.37684	0.00048
4.40917	1.37651	0.00048
4.41696	1.37618	0.00049
4.42478	1.37585	0.00049
4.43262	1.37551	0.00049
4.4405	1.37518	0.00049
4.4484	1.37484	0.0005
4.45633	1.37449	0.0005
4.46429	1.37415	0.0005
4.47227	1.3738	0.00051
4.48029	1.37345	0.00051
4.48833	1.37309	0.00051
4.4964	1.37274	0.00052
4.5045	1.37238	0.00052
4.51264	1.37202	0.00052
4.5208	1.37165	0.00053
4.52899	1.37129	0.00053
4.53721	1.37092	0.00053
4.54545	1.37054	0.00054
4.55373	1.37017	0.00054
4.56204	1.36979	0.00054
4.57038	1.36941	0.00055
4.57875	1.36902	0.00055
4.58716	1.36864	0.00055
4.59559	1.36825	0.00056
4.60405	1.36785	0.00056
4.61255	1.36746	0.00057
4.62107	1.36706	0.00057
4.62963	1.36665	0.00057
4.63822	1.36625	0.00058
4.64684	1.36584	0.00058
4.65549	1.36543	0.00058
4.66418	1.36501	0.00059
4.6729	1.36459	0.00059
4.68165	1.36417	0.0006
4.69043	1.36374	0.0006
4.69925	1.36331	0.0006
4.7081	1.36288	0.00061
4.71698	1.36245	0.00061
4.7259	1.36201	0.00062
4.73485	1.36156	0.00062
4.74383	1.36112	0.00062
4.75285	1.36066	0.00063
4.7619	1.36021	0.00063
4.77099	1.35975	0.00064
4.78011	1.35929	0.00064
4.78927	1.35882	0.00065
4.79846	1.35835	0.00065
4.80769	1.35788	0.00066
4.81696	1.3574	0.00066
4.82625	1.35692	0.00067
4.83559	1.35643	0.00067
4.84496	1.35594	0.00067
4.85437	1.35545	0.00068
4.86381	1.35495	0.00068
4.87329	1.35445	0.00069
4.88281	1.35394	0.00069
4.89237	1.35343	0.0007
4.90196	1.35291	0.0007
4.91159	1.35239	0.00071
4.92126	1.35186	0.00071
4.93097	1.35133	0.00072
4.94071	1.3508	0.00073
4.9505	1.35026	0.00073
4.96032	1.34971	0.00074
4.97018	1.34916	0.00074
4.98008	1.34861	0.00075
4.99002	1.34805	0.00075
5	1.34748	0.00076
5.01002	1.34691	0.00076
5.02008	1.34633	0.00077
5.03018	1.34575	0.00078
5.04032	1.34517	0.00078
5.05051	1.34457	0.00079
5.06073	1.34398	0.00079
5.07099	1.34337	0.0008
5.0813	1.34276	0.00081
5.09165	1.34215	0.00081
5.10204	1.34153	0.00082
5.11247	1.3409	0.00082
5.12295	1.34027	0.00083
5.13347	1.33963	0.00084
5.14403	1.33899	0.00084
5.15464	1.33833	0.00085
5.16529	1.33768	0.00086
5.17598	1.33701	0.00086
5.18672	1.33634	0.00087
5.19751	1.33566	0.00088
5.20833	1.33498	0.00089
5.21921	1.33429	0.00089
5.23013	1.33359	0.0009
5.24109	1.33288	0.00091
5.2521	1.33217	0.00091
5.26316	1.33145	0.00092
5.27426	1.33072	0.00093
5.28541	1.32999	0.00094
5.29661	1.32924	0.00095
5.30786	1.32849	0.00095
5.31915	1.32774	0.00096
5.33049	1.32697	0.00097
5.34188	1.32619	0.00098
5.35332	1.32541	0.00099
5.36481	1.32462	0.00099
5.37634	1.32382	0.001
5.38793	1.32301	0.00101
5.39957	1.32219	0.00102
5.41126	1.32137	0.00103
5.42299	1.32053	0.00104
5.43478	1.31969	0.00105
5.44662	1.31883	0.00106
5.45852	1.31797	0.00107
5.47046	1.3171	0.00108
5.48246	1.31621	0.00109
5.49451	1.31532	0.0011
5.50661	1.31442	0.00111
5.51876	1.3135	0.00112
5.53097	1.31258	0.00113
5.54324	1.31164	0.00114
5.55556	1.31069	0.00115
5.56793	1.30974	0.00116
5.58036	1.30877	0.00117
5.59284	1.30779	0.00118
5.60538	1.30679	0.00119
5.61798	1.30579	0.0012
5.63063	1.30477	0.00121
5.64334	1.30374	0.00122
5.65611	1.3027	0.00124
5.66893	1.30165	0.00125
5.68182	1.30058	0.00126
5.69476	1.2995	0.00127
5.70776	1.2984	0.00129
5.72082	1.2973	0.0013
5.73394	1.29617	0.00131
5.74713	1.29504	0.00132
5.76037	1.29388	0.00134
5.77367	1.29272	0.00135
5.78704	1.29154	0.00137
5.80046	1.29034	0.00138
5.81395	1.28912	0.00139
5.82751	1.28789	0.00141
5.84112	1.28665	0.00142
5.8548	1.28538	0.00144
5.86854	1.2841	0.00145
5.88235	1.28281	0.00147
5.89623	1.28149	0.00149
5.91017	1.28016	0.0015
5.92417	1.2788	0.00152
5.93824	1.27743	0.00153
5.95238	1.27604	0.00155
5.96659	1.27463	0.00157
5.98086	1.27319	0.00159
5.9952	1.27174	0.0016
6.00962	1.27027	0.00162
6.0241	1.26877	0.00164
6.03865	1.26725	0.00166
6.05327	1.26571	0.00168
6.06796	1.26415	0.0017
6.08273	1.26256	0.00172
6.09756	1.26095	0.00174
6.11247	1.25931	0.00176
6.12745	1.25764	0.00178
6.14251	1.25595	0.00181
6.15764	1.25424	0.00183
6.17284	1.25249	0.00185
6.18812	1.25072	0.00187
6.20347	1.24892	0.0019
6.21891	1.24709	0.00192
6.23441	1.24523	0.00195
6.25	1.24334	0.00197
6.26566	1.24141	0.002
6.28141	1.23946	0.00203
6.29723	1.23747	0.00205
6.31313	1.23544	0.00208
6.32911	1.23338	0.00211
6.34518	1.23128	0.00214
6.36132	1.22915	0.00217
6.37755	1.22698	0.0022
6.39386	1.22476	0.00223
6.41026	1.22251	0.00227
6.42674	1.22022	0.0023
6.4433	1.21788	0.00233
6.45995	1.21549	0.00237
6.47668	1.21307	0.00241
6.49351	1.21059	0.00244
6.51042	1.20807	0.00248
6.52742	1.20549	0.00252
6.5445	1.20286	0.00256
6.56168	1.20019	0.00261
6.57895	1.19745	0.00265
6.59631	1.19466	0.00269
6.61376	1.19181	0.00274
6.6313	1.1889	0.00279
6.64894	1.18593	0.00284
6.66667	1.18289	0.00289
6.68449	1.17978	0.00295
6.70241	1.17661	0.003
6.72043	1.17336	0.00306
6.73854	1.17004	0.00312
6.75676	1.16664	0.00318
6.77507	1.16316	0.00325
6.79348	1.1596	0.00331
6.81199	1.15595	0.00339
6.8306	1.15221	0.00346
6.84932	1.14838	0.00354
6.86813	1.14445	0.00362
6.88705	1.14042	0.0037
6.90608	1.13628	0.00379
6.92521	1.13204	0.00389
6.94444	1.12767	0.00398
6.96379	1.12319	0.00409
6.98324	1.11858	0.0042
7	1.0878	0.00014657
7.0304	1.0794	0.00019034
7.061	1.0705	0.00024633
7.0919	1.0611	0.00031776
7.1231	1.0513	0.00040858
7.1546	1.041	0.0005238
7.1863	1.0301	0.00066963
7.2184	1.0186	0.00085394
7.2507	1.0064	0.0010867
7.2833	0.99352	0.0013808
7.3162	0.97977	0.0017528
7.3494	0.9651	0.0022248
7.3829	0.9494	0.0028263
7.4167	0.93255	0.0035974
7.4508	0.9144	0.0045932
7.4852	0.89478	0.00589
7.52	0.87347	0.0075944
7.555	0.85024	0.0098548
7.5905	0.8248	0.012879
7.6262	0.79684	0.016958
7.6623	0.76599	0.022496
7.6987	0.73186	0.030063
7.7355	0.69403	0.040461
7.7726	0.65213	0.054834
7.81	0.60594	0.07483
7.8479	0.55577	0.10281
7.8861	0.50316	0.14196
7.9247	0.45235	0.19549
7.9636	0.41083	0.26352
8.003	0.38515	0.33993
8.0427	0.37544	0.41614
8.0829	0.37746	0.48707
8.1234	0.38687	0.55116
8.1643	0.40045	0.60845
8.2057	0.41588	0.65957
8.2475	0.43136	0.70534
8.2897	0.44543	0.74674
8.3323	0.45683	0.78491
8.3754	0.46448	0.82122
8.419	0.46753	0.85729
8.4629	0.46539	0.89502
8.5074	0.45782	0.9366
8.5523	0.44503	0.98454
8.5977	0.4278	1.0416
8.6436	0.40757	1.1106
8.69	0.38657	1.1948
8.7368	0.36786	1.2973
8.7842	0.3558	1.4221
8.8321	0.35737	1.5739
8.8805	0.38509	1.7568
8.9295	0.45931	1.9693
8.979	0.60421	2.1947
9.029	0.83443	2.3972
9.0797	1.1392	2.531
9.1308	1.4777	2.5619
9.1826	1.7934	2.4883
9.235	2.0418	2.3453
9.2879	2.2149	2.1853
9.3415	2.3404	2.0446
9.3957	2.4551	1.9245
9.4505	2.5753	1.8023
9.5059	2.6929	1.6587
9.5621	2.7906	1.4893
9.6188	2.8553	1.3022
9.6763	2.8812	1.1103
9.7345	2.8694	0.92626
9.7933	2.8254	0.76014
9.8529	2.7576	0.61871
9.9132	2.6753	0.50502
9.9742	2.5871	0.41876
10.036	2.5005	0.35692
10.099	2.4206	0.31485
10.162	2.3502	0.2873
10.226	2.29	0.26937
10.291	2.2393	0.25711
10.357	2.1966	0.24772
10.424	2.1602	0.23944
10.491	2.1286	0.23132
10.559	2.1002	0.22291
10.629	2.0742	0.21413
10.699	2.0496	0.20501
10.77	2.0258	0.19574
10.842	2.0023	0.18652
10.915	1.9787	0.17764
10.989	1.9547	0.16942
11.064	1.9299	0.16225
11.14	1.9043	0.15662
11.218	1.8779	0.15307
11.296	1.8507	0.1522
11.375	1.823	0.15468
11.456	1.7956	0.16111
11.537	1.7693	0.17201
11.62	1.7452	0.18766
11.704	1.7247	0.20794
11.789	1.7094	0.23225
11.876	1.7006	0.2594
11.963	1.6993	0.28765
12.052	1.7058	0.3149
12.143	1.7198	0.33894
12.234	1.7403	0.3578
12.327	1.7654	0.36994
12.422	1.7934	0.37444
12.518	1.8219	0.37101
12.615	1.8491	0.35998
12.714	1.8732	0.34215
12.815	1.8928	0.31869
12.917	1.9068	0.29102
13.021	1.9148	0.26066
13.127	1.9166	0.22912
13.234	1.9123	0.19781
13.343	1.9026	0.16796
13.454	1.888	0.14054
13.566	1.8696	0.11627
13.681	1.8483	0.095571
13.798	1.8249	0.078627
13.916	1.8003	0.065388
14.037	1.7752	0.055635
14.159	1.7502	0.049029
14.284	1.7257	0.045171
14.411	1.7019	0.043644
14.541	1.6791	0.044055
14.672	1.6571	0.046059
14.807	1.636	0.04937
14.943	1.6156	0.053765
15.082	1.596	0.05908
15.224	1.5769	0.065201
15.368	1.5584	0.072055
15.516	1.5402	0.079595
15.666	1.5223	0.087797
15.819	1.5046	0.096651
15.975	1.4871	0.10615
16.134	1.4696	0.1163
16.296	1.4522	0.12711
16.462	1.4347	0.13857
16.631	1.417	0.15069
16.803	1.399	0.16348
16.98	1.3806	0.17695
17.159	1.3616	0.19112
17.343	1.3417	0.20603
17.531	1.3206	0.22173
17.723	1.298	0.23831
17.919	1.2731	0.25592
18.119	1.2455	0.27482
18.324	1.2139	0.29536
18.534	1.1771	0.3182
18.748	1.133	0.34441
18.968	1.0786	0.37593
19.193	1.0096	0.41654
19.423	0.91968	0.47426
19.658	0.80196	0.56696
19.9	0.66102	0.73106
20.148	0.54296	1.0087
20.401	0.52975	1.3988
20.662	0.70236	1.8459
20.928	1.1089	2.2271
21.202	1.688	2.3816
21.484	2.2514	2.233
21.772	2.607	1.8824
22.069	2.7207	1.5382
22.374	2.7292	1.324
22.687	2.7637	1.1916
23.01	2.8291	1.0507
23.341	2.8764	0.87847
23.682	2.8783	0.69647
24.034	2.8344	0.53099
24.396	2.7587	0.39885
24.769	2.6691	0.30536
25.153	2.5811	0.24658
25.55	2.5042	0.21347
25.96	2.4419	0.19621
26.383	2.3933	0.18708
26.819	2.3556	0.18128
27.271	2.3258	0.17638
27.738	2.3017	0.17139
28.221	2.2816	0.16602
28.722	2.2644	0.16023
29.24	2.2494	0.15409
29.778	2.236	0.14767
30.335	2.224	0.14105
30.914	2.2129	0.13429
31.516	2.2026	0.12746
32.141	2.193	0.1206
32.792	2.1838	0.11377
33.469	2.1751	0.10702
34.176	2.1667	0.10036
34.912	2.1585	0.093854
35.681	2.1506	0.087513
36.485	2.1429	0.081367
37.326	2.1353	0.075437
38.206	2.1279	0.069739
39.129	2.1206	0.064288
40.098	2.1135	0.059095
41.116	2.1065	0.054167
42.187	2.0996	0.049509
43.315	2.0929	0.045123
44.505	2.0864	0.041008
45.762	2.08	0.037162
47.093	2.0737	0.033581
48.503	2.0676	0.030258
50	2.0617	0.027185
