Repository: esa/NIDN

Ag, silver: Hageman et al. 1974, 2.48e-6 - 248
Ge, germanium: Amotchkina et al, 2020, 0.4 - 11
Mg, magnesium: Hageman et al. 1974, 2.48e-6 - 248
Si3N4, silicon nitride: Kischkat et al, 2021, 1.54 - 14.29 
AlN, aluminium nitride: Kischkat et al, 2021, 1.54 - 14.29 
Al2O3, aluminium oxide: Querry, 1985, 0.21 - 55.6 (o)
SiO2, silicon oxide:
    Thin film: Kischkat et al, 2012, 1.54 - 7
    Fused silica: Popova et al, 1972, 7 - 50
Ta2O5, tantalum pentoxide:  
    Bulk: Rodriguez-deMarcos et al, 2016: 0.03 - 1.51
    Nanocrystalline film: Bright et al, 2013: 1.52 - 1000 (cut off at 40)
TiO2, titanium oxide: Siefke et al, 2016, 0.120 - 125 (only took 0.2 - 40)

File: nidn/materials/data/silver.csv
Wavelength	n	k
0.00000248	1.003	3.98e-12
0.000006199	0.998	1.15e-10
0.0000124	0.999	1.49e-9
0.00001653	1	4.33e-9
0.0000248	1.003	1.92e-8
0.000031	1.003	4.64e-8
0.00004133	1	1.32e-7
0.00004769	1.001	2.11e-7
0.00004959	1.001	3.63e-8
0.00006199	0.999	9.57e-8
0.000124	0.999	0.00000129
0.000155	1	0.00000292
0.0002066	1.002	0.00000836
0.000248	1.001	0.0000152
0.0002755	1.001	0.0000221
0.00031	1.003	0.0000357
0.0003444	1.003	0.0000324
0.0003542	1.003	0.0000172
0.0004133	1.001	0.0000143
0.0004959	1.001	0.000024
0.0006199	1.001	0.0000472
0.0008266	0.999	0.000121
0.00124	0.998	0.000523
0.00155	0.997	0.00108
0.001675	0.998	0.00142
0.002066	0.997	0.00269
0.00248	0.997	0.00457
0.0031	0.998	0.00882
0.003351	1.007	0.00823
0.003542	1.001	0.00168
0.004133	0.996	0.00232
0.004428	0.994	0.0027
0.004769	0.992	0.00311
0.005166	0.989	0.0035
0.005636	0.987	0.00345
0.006199	0.982	0.00377
0.006888	0.978	0.00431
0.007293	0.973	0.00442
0.007749	0.968	0.00438
0.008266	0.963	0.00407
0.008856	0.955	0.00354
0.009537	0.943	0.00366
0.01033	0.926	0.00622
0.01127	0.902	0.0172
0.01181	0.89	0.0261
0.0124	0.876	0.0382
0.01305	0.861	0.0565
0.01378	0.849	0.0842
0.01459	0.846	0.111
0.0155	0.848	0.139
0.0159	0.851	0.149
0.01631	0.853	0.158
0.01675	0.853	0.166
0.01722	0.851	0.181
0.01771	0.859	0.197
0.01823	0.871	0.208
0.01879	0.883	0.211
0.01937	0.885	0.21
0.02	0.881	0.211
0.02066	0.873	0.221
0.02138	0.868	0.237
0.02214	0.871	0.259
0.02296	0.885	0.274
0.02339	0.89	0.275
0.02384	0.889	0.276
0.02431	0.886	0.281
0.0248	0.884	0.29
0.0253	0.885	0.3
0.02583	0.888	0.309
0.02638	0.893	0.317
0.02695	0.896	0.323
0.02818	0.899	0.334
0.02952	0.897	0.349
0.031	0.896	0.368
0.03179	0.895	0.378
0.03263	0.892	0.388
0.03351	0.885	0.4
0.03444	0.876	0.418
0.03542	0.865	0.454
0.03647	0.879	0.489
0.03757	0.899	0.514
0.03875	0.921	0.528
0.03999	0.932	0.534
0.04133	0.93	0.541
0.04275	0.919	0.557
0.0435	0.911	0.572
0.04428	0.902	0.59
0.04509	0.891	0.616
0.04592	0.886	0.65
0.04679	0.889	0.691
0.04769	0.897	0.734
0.04862	0.913	0.778
0.04959	0.947	0.828
0.05061	0.989	0.868
0.05166	1.039	0.904
0.05276	1.104	0.93
0.05391	1.175	0.943
0.0551	1.262	0.935
0.05636	1.338	0.874
0.05767	1.368	0.801
0.05904	1.346	0.745
0.06199	1.29	0.714
0.06525	1.266	0.752
0.06888	1.281	0.805
0.07293	1.33	0.964
0.07749	1.421	0.91
0.08266	1.66	0.918
0.08551	1.644	0.875
0.08856	1.72	0.783
0.09537	1.655	0.64
0.1033	1.608	0.587
0.1127	1.545	0.553
0.124	1.462	0.557
0.1378	1.326	0.562
0.155	1.16	0.753
0.1653	1.142	0.911
0.1771	1.178	1.06
0.1907	1.254	1.18
0.2066	1.339	1.28
0.2254	1.446	1.34
0.248	1.549	1.35
0.261	1.612	1.34
0.2755	1.694	1.28
0.2883	1.729	1.13
0.2952	1.752	1.06
0.3024	1.729	0.845
0.31	1.615	0.599
0.3179	1.295	0.36
0.3263	0.727	0.304
0.3289	0.527	0.399
0.3351	0.3	0.765
0.3444	0.23	1.13
0.3542	0.211	1.42
0.3815	0.229	1.86
0.4133	0.226	2.28
0.4959	0.237	3.09
0.6199	0.269	4.18
0.8266	0.271	5.8
1.24	0.278	9.02
2.48	0.669	18.8
3.1	0.909	22.9
4.133	1.411	30.5
6.199	2.842	45.7
12.4	9.936	90.2
24.8	36.7	173
49.59	118	306
124	309	506
248	531	689

File: nidn/materials/data/titanium_oxide.csv
Wavelength	n	k
0.200602492	1.919332825	1.273978672
0.201760583	1.92481223	1.278812136
0.202925359	1.930641143	1.283915961
0.20409686	1.936834271	1.289268884
0.205275124	1.943404972	1.294849587
0.206460191	1.950365309	1.300636761
0.207652098	1.95772611	1.306609173
0.208850887	1.965497026	1.31274573
0.210056596	1.973686583	1.319025535
0.211269266	1.982302247	1.325427946
0.212488937	1.991350471	1.331932637
0.213715649	2.000836765	1.338519654
0.214949443	2.010765753	1.345169476
0.21619036	2.021141244	1.351863077
0.21743844	2.031966309	1.358581986
0.218693726	2.043243366	1.365308347
0.219956259	2.054974273	1.372024983
0.22122608	2.067160439	1.378715457
0.222503232	2.079802943	1.385364122
0.223787757	2.092902681	1.391956176
0.225079698	2.106460517	1.398477705
0.226379097	2.120477468	1.404915705
0.227685998	2.134954902	1.411258104
0.229000444	2.149894766	1.417493744
0.230322478	2.165299831	1.42361235
0.231652144	2.181173966	1.429604458
0.232989486	2.197522434	1.435461299
0.234334549	2.214352199	1.441174638
0.235687377	2.231672262	1.446736546
0.237048015	2.249493991	1.452139109
0.238416509	2.267831462	1.457374052
0.239792902	2.286701784	1.462432271
0.241177242	2.306125399	1.467303267
0.242569573	2.326126335	1.471974463
0.243969942	2.346732397	1.476430411
0.245378396	2.367975255	1.48065186
0.246794981	2.389890414	1.484614713
0.248219744	2.412517012	1.488288845
0.249652732	2.435897409	1.491636818
0.251093993	2.460076527	1.494612502
0.252543575	2.485100876	1.497159628
0.254001525	2.511017217	1.499210337
0.255467892	2.537870818	1.500683774
0.256942724	2.565703239	1.501484828
0.25842607	2.594549628	1.501503119
0.25991798	2.624435493	1.500612376
0.261418503	2.65537299	1.498670376
0.262927689	2.687356747	1.495519616
0.264445587	2.720359379	1.490988935
0.265972248	2.754326849	1.484896274
0.267507722	2.789173955	1.477052767
0.269052061	2.824780311	1.46726827
0.270605316	2.860987245	1.455358385
0.272167537	2.897596157	1.441152857
0.273738778	2.93436884	1.424505081
0.275319089	2.971030311	1.405302227
0.276908523	3.007274489	1.383475275
0.278507134	3.04277294	1.35900808
0.280114973	3.077186514	1.33194443
0.281732094	3.11017939	1.302392102
0.283358551	3.141434636	1.270523029
0.284994398	3.170670042	1.236569026
0.286639689	3.197652813	1.200812935
0.288294478	3.222211638	1.163575605
0.28995882	3.244244878	1.125199579
0.291632771	3.263723918	1.086030806
0.293316385	3.280691274	1.046399899
0.295009719	3.2952535	1.006604526
0.296712829	3.307569454	0.966894382
0.29842577	3.31783482	0.927459912
0.300148601	3.326264045	0.888425686
0.301881378	3.333070975	0.84984897
0.303624158	3.338449577	0.811723762
0.305377	3.342556216	0.773990292
0.30713996	3.345495026	0.7365496
0.308913099	3.34730794	0.699282422
0.310696473	3.347970884	0.662071018
0.312490144	3.347397253	0.624821934
0.314294169	3.34544914	0.58748711
0.316108609	3.341955695	0.550080434
0.317933524	3.336736741	0.512687041
0.319768974	3.329628593	0.475463545
0.321615021	3.320508329	0.438628806
0.323471724	3.309312824	0.402446598
0.325339147	3.296049866	0.367203015
0.32721735	3.280800175	0.33318233
0.329106397	3.263710979	0.300644969
0.331006349	3.244983155	0.2698104
0.332917269	3.224854738	0.240846436
0.334839222	3.203583603	0.21386508
0.33677227	3.181431616	0.188923971
0.338716477	3.158651695	0.166031931
0.340671909	3.13547842	0.145156933
0.342638629	3.112122158	0.126235036
0.344616703	3.088766233	0.109179156
0.346606197	3.065566491	0.09388697
0.348607177	3.042652558	0.080247564
0.350619708	3.020130186	0.068146726
0.352643858	2.998084204	0.05747094
0.354679693	2.976581707	0.048110237
0.356727281	2.955675292	0.039960099
0.35878669	2.935406233	0.032922617
0.360857988	2.915807649	0.026907082
0.362941244	2.896907944	0.021830154
0.365036527	2.878735503	0.017615748
0.367143906	2.861331566	0.014193178
0.369263451	2.844754292	0.011448502
0.371395232	2.828999505	0.009244534
0.37353932	2.814033296	0.007472892
0.375695786	2.799811622	0.006047299
0.377864701	2.786286984	0.004898981
0.380046138	2.773411776	0.003973052
0.382240168	2.761140053	0.003225668
0.384446865	2.749428435	0.002621769
0.386666301	2.738236524	0.002133294
0.38889855	2.727527034	0.001737762
0.391143686	2.717265746	0.001417145
0.393401783	2.707421377	0.001156976
0.395672916	2.697965389	0.00094563
0.397957161	2.688871779	0.000773757
0.400254593	2.680116861	0.000633834
0.402565287	2.671679055	0.000519797
0.404889322	2.663538686	0.000426755
0.407226774	2.655677795	0.00035076
0.40957772	2.64807997	0.00028862
0.411942238	2.640730187	0.000237754
0.414320406	2.633614673	0.000196071
0.416712304	2.626720776	0.000161876
0.41911801	2.620036852	0.000133792
0.421537605	2.613552169	0.000110703
0.423971168	2.607256811	0.0000917
0.42641878	2.601141602	0.000076
0.428880523	2.595198032	0.0000631
0.431356477	2.589418198	0.0000525
0.433846725	2.583794742	0.0000436
0.43635135	2.578320807	0.0000364
0.438870434	2.572989985	0.0000303
0.44140406	2.567796283	0.0000253
0.443952314	2.562734086	0.0000211
0.446515278	2.557798123	0.0000177
0.449093039	2.552983439	0.0000148
0.451685682	2.548285371	0.0000124
0.454293292	2.543699523	0.0000104
0.456915955	2.539221746	0.00000875
0.45955376	2.534848118	0.00000735
0.462206793	2.530574927	0.00000619
0.464875142	2.52639866	0.00000521
0.467558895	2.52231598	0.0000044
0.470258142	2.518323722	0.00000371
0.472972972	2.514418878	0.00000314
0.475703475	2.510598584	0.00000266
0.478449741	2.506860113	0.00000225
0.481211861	2.503200868	0.00000191
0.483989928	2.499618369	0.00000162
0.486784032	2.496110249	0.00000137
0.489594267	2.492674245	0.00000117
0.492420726	2.489308195	9.94e-7
0.495263501	2.486010029	8.47e-7
0.498122689	2.482777763	7.22e-7
0.500998382	2.479609497	6.16e-7
0.503890678	2.476503409	5.27e-7
0.50679967	2.473457749	4.5e-7
0.509725457	2.470470839	3.85e-7
0.512668134	2.467541064	3.3e-7
0.515627799	2.464666874	2.83e-7
0.518604551	2.461846776	2.43e-7
0.521598488	2.459079334	2.09e-7
0.524609709	2.456363164	1.8e-7
0.527638314	2.453696936	1.55e-7
0.530684403	2.451079363	1.33e-7
0.533748077	2.448509208	1.15e-7
0.536829439	2.445985276	9.91e-8
0.539928589	2.443506414	8.56e-8
0.543045631	2.441071506	7.4e-8
0.546180667	2.438679478	6.4e-8
0.549333803	2.436329289	5.55e-8
0.552505141	2.434019934	4.81e-8
0.555694788	2.43175044	4.17e-8
0.558902849	2.429519866	3.62e-8
0.562129431	2.427327302	3.15e-8
0.565374639	2.425171863	2.74e-8
0.568638583	2.423052697	2.38e-8
0.571921369	2.420968976	2.07e-8
0.575223107	2.418919896	1.81e-8
0.578543906	2.416904679	1.58e-8
0.581883877	2.41492257	1.38e-8
0.585243129	2.412972838	1.2e-8
0.588621775	2.41105477	1.05e-8
0.592019925	2.409167678	9.21e-9
0.595437693	2.407310889	8.06e-9
0.598875193	2.405483754	7.06e-9
0.602332537	2.40368564	6.19e-9
0.605809841	2.401915932	5.43e-9
0.609307219	2.400174031	4.76e-9
0.612824788	2.398459357	4.18e-9
0.616362664	2.396771343	3.67e-9
0.619920965	2.39510944	3.23e-9
0.623499807	2.393473112	2.84e-9
0.627099311	2.391861837	2.49e-9
0.630719595	2.390275109	2.19e-9
0.634360779	2.388712432	1.93e-9
0.638022984	2.387173324	1.7e-9
0.641706331	2.385657318	1.49e-9
0.645410942	2.384163954	1.31e-9
0.64913694	2.382692788	1.15e-9
0.652884448	2.381243385	1.01e-9
0.656653591	2.37981532	8.86e-10
0.660444494	2.378408181	7.76e-10
0.664257281	2.377021563	6.79e-10
0.66809208	2.375655073	5.93e-10
0.671949018	2.374308328	5.16e-10
0.675828222	2.372980951	4.49e-10
0.679729821	2.371672576	3.89e-10
0.683653944	2.370382846	3.35e-10
0.687600721	2.369111412	2.87e-10
0.691570284	2.367857931	2.45e-10
0.695562763	2.366622072	2.07e-10
0.69957829	2.365403507	1.73e-10
0.703617	2.364201918	1.43e-10
0.707679025	2.363016994	1.16e-10
0.711764501	2.36184843	9.15e-11
0.715873562	2.360695928	6.96e-11
0.720006345	2.359559197	4.99e-11
0.724162987	2.358437951	3.22e-11
0.728343626	2.357331913	1.62e-11
0.732548399	2.356240809	1.77e-12
0.736777447	2.355164372	0
0.74103091	2.354102341	0
0.745308928	2.353054459	0
0.749611643	2.352020475	0
0.753939199	2.351000146	0
0.758291737	2.349993228	0
0.762669403	2.348999489	0
0.767072342	2.348018695	0
0.771500699	2.347050621	0
0.775954621	2.346095046	0
0.780434256	2.345151752	0
0.784939752	2.344220526	0
0.789471258	2.343301159	0
0.794028926	2.342393446	0
0.798612905	2.341497186	0
0.803223347	2.340612182	0
0.807860406	2.339738241	0
0.812524235	2.338875173	0
0.817214989	2.338022791	0
0.821932823	2.337180914	0
0.826677893	2.336349361	0
0.831450356	2.335527957	0
0.836250371	2.334716528	0
0.841078098	2.333914905	0
0.845933694	2.333122922	0
0.850817323	2.332340413	0
0.855729145	2.331567219	0
0.860669323	2.330803182	0
0.865638021	2.330048145	0
0.870635404	2.329301957	0
0.875661637	2.328564468	0
0.880716887	2.327835529	0
0.885801321	2.327114996	0
0.890915108	2.326402727	0
0.896058417	2.325698582	0
0.901231419	2.325002421	0
0.906434284	2.324314111	0
0.911667187	2.323633518	0
0.916930299	2.32296051	0
0.922223795	2.322294958	0
0.927547851	2.321636735	0
0.932902643	2.320985717	0
0.938288349	2.32034178	0
0.943705147	2.319704803	0
0.949153216	2.319074667	0
0.954632738	2.318451255	0
0.960143892	2.31783445	0
0.965686864	2.31722414	0
0.971261835	2.31662021	0
0.97686899	2.316022553	0
0.982508517	2.315431057	0
0.9881806	2.314845617	0
0.993885429	2.314266125	0
0.999623192	2.313692479	0
1.00539408	2.313124575	0
1.011198283	2.312562313	0
1.017035995	2.312005591	0
1.022907408	2.311454312	0
1.028812716	2.310908378	0
1.034752117	2.310367695	0
1.040725806	2.309832166	0
1.046733982	2.3093017	0
1.052776843	2.308776204	0
1.05885459	2.308255587	0
1.064967424	2.307739759	0
1.071115548	2.307228633	0
1.077299166	2.306722121	0
1.083518482	2.306220136	0
1.089773702	2.305722593	0
1.096065035	2.305229409	0
1.102392687	2.304740501	0
1.10875687	2.304255785	0
1.115157793	2.303775182	0
1.121595669	2.303298611	0
1.128070712	2.302825992	0
1.134583135	2.302357249	0
1.141133155	2.301892302	0
1.147720988	2.301431076	0
1.154346854	2.300973495	0
1.161010971	2.300519485	0
1.167713561	2.30006897	0
1.174454844	2.299621879	0
1.181235046	2.299178138	0
1.188054391	2.298737676	0
1.194913103	2.298300423	0
1.201811412	2.297866307	0
1.208749545	2.297435259	0
1.215727732	2.297007211	0
1.222746205	2.296582094	0
1.229805196	2.296159841	0
1.236904939	2.295740384	0
1.244045669	2.295323659	0
1.251227623	2.294909598	0
1.258451039	2.294498138	0
1.265716156	2.294089212	0
1.273023215	2.293682759	0
1.280372458	2.293278713	0
1.287764129	2.292877013	0
1.295198473	2.292477596	0
1.302675735	2.2920804	0
1.310196164	2.291685363	0
1.317760009	2.291292426	0
1.325367521	2.290901527	0
1.333018951	2.290512606	0
1.340714553	2.290125605	0
1.348454583	2.289740463	0
1.356239296	2.289357122	0
1.364068951	2.288975524	0
1.371943807	2.288595611	0
1.379864125	2.288217325	0
1.387830168	2.287840609	0
1.395842199	2.287465406	0
1.403900484	2.287091659	0
1.41200529	2.286719313	0
1.420156885	2.286348311	0
1.42835554	2.285978598	0
1.436601527	2.285610119	0
1.444895118	2.285242818	0
1.453236588	2.28487664	0
1.461626215	2.284511532	6.77295e-319
1.470064275	2.284147438	2.695291767e-314
1.478551049	2.283784305	9.34592844689e-310
1.487086817	2.283422078	2.83e-305
1.495671863	2.283060705	7.49e-301
1.504306471	2.282700132	1.73e-296
1.512990927	2.282340305	3.53e-292
1.521725519	2.281981172	6.3e-288
1.530510536	2.281622679	9.9e-284
1.53934627	2.281264774	1.37e-279
1.548233013	2.280907403	1.68e-275
1.55717106	2.280550516	1.81e-271
1.566160706	2.280194059	1.73e-267
1.575202251	2.27983798	1.47e-263
1.584295992	2.279482227	1.11e-259
1.593442233	2.279126748	7.42e-256
1.602641275	2.278771492	4.43e-252
1.611893425	2.278416405	2.36e-248
1.621198987	2.278061437	1.12e-244
1.630558271	2.277706535	4.76e-241
1.639971586	2.277351649	1.81e-237
1.649439246	2.276996726	6.17e-234
1.658961562	2.276641715	1.89e-230
1.668538852	2.276286563	5.21e-227
1.678171432	2.275931221	1.29e-223
1.687859621	2.275575636	2.89e-220
1.697603741	2.275219756	5.82e-217
1.707404115	2.27486353	1.06e-213
1.717261066	2.274506906	1.75e-210
1.727174922	2.274149833	2.61e-207
1.737146012	2.273792258	3.54e-204
1.747174665	2.273434131	4.36e-201
1.757261215	2.273075399	4.87e-198
1.767405994	2.27271601	4.96e-195
1.777609341	2.272355913	4.61e-192
1.787871591	2.271995055	3.9e-189
1.798193087	2.271633384	3.02e-186
1.808574169	2.271270847	2.13e-183
1.819015181	2.270907393	1.38e-180
1.829516471	2.270542969	8.18e-178
1.840078384	2.270177522	4.45e-175
1.850701273	2.269810999	2.22e-172
1.861385488	2.269443348	1.02e-169
1.872131384	2.269074514	4.32e-167
1.882939316	2.268704445	1.68e-164
1.893809643	2.268333088	6.04e-162
1.904742726	2.267960387	2e-159
1.915738925	2.26758629	6.13e-157
1.926798607	2.267210743	1.74e-154
1.937922137	2.26683369	4.55e-152
1.949109883	2.266455077	1.11e-149
1.960362217	2.266074849	2.49e-147
1.971679512	2.265692952	5.22e-145
1.983062142	2.26530933	1.01e-142
1.994510485	2.264923926	1.83e-140
2.006024919	2.264536685	3.09e-138
2.017605828	2.264147551	4.84e-136
2.029253593	2.263756467	7.09e-134
2.040968602	2.263363376	9.68e-132
2.052751242	2.262968222	1.23e-129
2.064601905	2.262570945	1.47e-127
2.076520982	2.262171489	1.64e-125
2.088508868	2.261769794	1.72e-123
2.100565961	2.261365803	1.68e-121
2.112692661	2.260959456	1.55e-119
2.124889369	2.260550694	1.33e-117
2.137156489	2.260139457	1.08e-115
2.149494428	2.259725684	8.24e-114
2.161903595	2.259309314	5.91e-112
2.1743844	2.258890288	3.99e-110
2.186937258	2.258468542	2.54e-108
2.199562585	2.258044015	1.53e-106
2.212260798	2.257616644	8.65e-105
2.225032319	2.257186366	4.63e-103
2.237877571	2.256753117	2.34e-101
2.250796979	2.256316834	1.12e-99
2.263790972	2.255877451	5.07e-98
2.27685998	2.255434904	2.18e-96
2.290004436	2.254989127	8.85e-95
2.303224776	2.254540052	3.41e-93
2.316521438	2.254087615	1.25e-91
2.329894862	2.253631746	4.34e-90
2.343345492	2.253172378	1.43e-88
2.356873773	2.252709442	4.5e-87
2.370480154	2.252242869	1.35e-85
2.384165085	2.251772588	3.83e-84
2.39792902	2.251298529	1.04e-82
2.411772416	2.250820621	2.68e-81
2.42569573	2.250338791	6.62e-80
2.439699424	2.249852967	1.56e-78
2.453783962	2.249363075	3.5e-77
2.467949812	2.248869041	7.51e-76
2.482197442	2.248370789	1.54e-74
2.496527324	2.247868245	3.03e-73
2.510939933	2.24736133	5.7e-72
2.525435748	2.246849969	1.03e-70
2.540015247	2.246334082	1.77e-69
2.554678915	2.24581359	2.93e-68
2.569427238	2.245288414	4.65e-67
2.584260703	2.244758473	7.09e-66
2.599179803	2.244223684	1.04e-64
2.614185032	2.243683965	1.46e-63
2.629276887	2.243139233	1.97e-62
2.644455868	2.242589403	2.56e-61
2.659722478	2.242034389	3.2e-60
2.675077224	2.241474105	3.85e-59
2.690520613	2.240908463	4.47e-58
2.706053158	2.240337374	5e-57
2.721675373	2.239760749	5.38e-56
2.737387777	2.239178497	5.6e-55
2.753190889	2.238590527	5.61e-54
2.769085233	2.237996744	5.44e-53
2.785071337	2.237397055	5.09e-52
2.801149729	2.236791364	4.6e-51
2.817320943	2.236179575	4.02e-50
2.833585514	2.235561591	3.4e-49
2.849943982	2.234937311	2.78e-48
2.866396888	2.234306636	2.2e-47
2.882944778	2.233669463	1.69e-46
2.8995882	2.233025691	1.25e-45
2.916327705	2.232375214	9.02e-45
2.933163849	2.231717927	6.29e-44
2.950097188	2.231053722	4.26e-43
2.967128285	2.230382491	2.8e-42
2.984257704	2.229704124	1.79e-41
3.001486011	2.22901851	1.11e-40
3.018813779	2.228325533	6.66e-40
3.036241581	2.227625081	3.9e-39
3.053769995	2.226917037	2.22e-38
3.071399602	2.226201282	1.23e-37
3.089130985	2.225477697	6.6e-37
3.106964733	2.224746161	3.46e-36
3.124901436	2.22400655	1.76e-35
3.142941689	2.223258738	8.76e-35
3.16108609	2.2225026	4.24e-34
3.179335239	2.221738006	2e-33
3.197689741	2.220964826	9.2e-33
3.216150206	2.220182926	4.13e-32
3.234717243	2.219392173	1.81e-31
3.25339147	2.21859243	7.71e-31
3.272173504	2.217783557	3.22e-30
3.291063968	2.216965414	1.31e-29
3.310063487	2.216137857	5.21e-29
3.329172692	2.21530074	2.03e-28
3.348392216	2.214453917	7.7e-28
3.367722695	2.213597236	2.86e-27
3.38716477	2.212730546	1.04e-26
3.406719086	2.21185369	3.7e-26
3.42638629	2.210966511	1.29e-25
3.446167034	2.21006885	4.38e-25
3.466061973	2.209160542	1.46e-24
3.486071767	2.208241423	4.77e-24
3.506197079	2.207311323	1.53e-23
3.526438576	2.206370071	4.79e-23
3.546796928	2.205417493	1.47e-22
3.56727281	2.204453411	4.45e-22
3.587866901	2.203477645	1.32e-21
3.608579883	2.20249001	3.82e-21
3.629412442	2.20149032	1.09e-20
3.650365268	2.200478384	3.04e-20
3.671439057	2.199454008	8.33e-20
3.692634506	2.198416994	2.25e-19
3.713952318	2.19736714	5.95e-19
3.735393198	2.196304243	1.55e-18
3.756957859	2.195228092	3.95e-18
3.778647013	2.194138475	9.93e-18
3.80046138	2.193035173	2.45e-17
3.822401683	2.191917967	5.96e-17
3.844468649	2.190786629	1.43e-16
3.866663009	2.189640927	3.35e-16
3.888985498	2.188480629	7.76e-16
3.911436856	2.187305492	1.77e-15
3.934017828	2.186115272	3.96e-15
3.95672916	2.184909719	8.75e-15
3.979571607	2.183688575	1.9e-14
4.002545925	2.182451579	4.08e-14
4.025652874	2.181198463	8.62e-14
4.048893222	2.179928955	1.79e-13
4.072267738	2.178642773	3.68e-13
4.095777196	2.177339631	7.45e-13
4.119422376	2.176019237	1.49e-12
4.143204061	2.174681288	2.92e-12
4.167123039	2.173325477	5.68e-12
4.191180103	2.171951488	1.09e-11
4.215376049	2.170558997	2.06e-11
4.239711681	2.169147671	3.84e-11
4.264187803	2.16771717	7.07e-11
4.288805228	2.16626714	1.29e-10
4.313564771	2.164797223	2.31e-10
4.338467252	2.163307045	4.1e-10
4.363513497	2.161796223	7.19e-10
4.388704335	2.160264363	1.25e-9
4.414040602	2.158711057	2.13e-9
4.439523137	2.157135885	3.61e-9
4.465152783	2.155538411	6.05e-9
4.490930392	2.153918185	1e-8
4.516856816	2.152274738	1.64e-8
4.542932915	2.150607585	2.65e-8
4.569159553	2.148916223	4.25e-8
4.595537599	2.147200122	6.73e-8
4.622067927	2.145458734	1.05e-7
4.648751416	2.143691483	1.64e-7
4.675588951	2.141897763	2.51e-7
4.70258142	2.140076944	3.82e-7
4.729729719	2.138228352	5.76e-7
4.757034747	2.136351284	8.58e-7
4.784497408	2.134444989	0.00000127
4.812118613	2.132508673	0.00000185
4.839899277	2.130541491	0.00000269
4.86784032	2.128542541	0.00000386
4.895942669	2.126510867	0.00000549
4.924207255	2.124445442	0.00000775
4.952635014	2.122345174	0.0000108
4.981226887	2.120208901	0.000015
5.009983824	2.118035381	0.0000206
5.038906776	2.115823301	0.0000281
5.067996703	2.113571272	0.000038
5.097254567	2.111277836	0.0000509
5.126681339	2.108941468	0.0000677
5.156277993	2.106560591	0.0000893
5.186045511	2.104133588	0.000116923
5.215984878	2.101658822	0.000151879
5.246097088	2.099134662	0.000195796
5.276383137	2.096559509	0.000250538
5.306844029	2.093931842	0.000318239
5.337480774	2.091250248	0.000401321
5.368294386	2.088513479	0.0005025
5.399285888	2.085720503	0.000624789
5.430456306	2.082870554	0.000771491
5.461806672	2.079963213	0.00094618
5.493338026	2.07699844	0.001152676
5.525051413	2.073976664	0.001395005
5.556947883	2.070898821	0.001677346
5.589028493	2.067766425	0.002003971
5.621294306	2.064581606	0.002379163
5.653746393	2.06134715	0.002807132
5.686385827	2.05806653	0.00329191
5.71921369	2.054743907	0.003837251
5.752231071	2.05138413	0.004446508
5.785439064	2.04799271	0.005122517
5.818838768	2.044575777	0.005867479
5.852431291	2.041140011	0.00668284
5.886217745	2.037692553	0.007569184
5.920199251	2.034240908	0.008526129
5.954376934	2.030792792	0.009552247
5.988751928	2.027356025	0.010644991
6.02332537	2.023938339	0.011800653
6.058098407	2.020547237	0.013014342
6.09307219	2.017189791	0.014279991
6.12824788	2.013872485	0.015590386
6.163626641	2.010601033	0.016937232
6.199209646	2.007380218	0.018311242
6.234998074	2.004213732	0.019702252
6.270993111	2.001104048	0.021099366
6.307195949	1.998052307	0.022491116
6.343607788	1.995058222	0.023865644
6.380229836	1.992120029	0.025210892
6.417063305	1.989234468	0.026514808
6.454109415	1.986396753	0.027765542
6.491369396	1.983600648	0.028951651
6.52884448	1.980838502	0.030062292
6.566535911	1.978101352	0.031087393
6.604444936	1.97537903	0.032017824
6.642572813	1.972660332	0.032845528
6.680920804	1.969933134	0.033563644
6.719490181	1.96718459	0.034166593
6.758282221	1.964401294	0.034650138
6.79729821	1.961569474	0.035011423
6.836539441	1.958675158	0.035248977
6.876007214	1.955704369	0.035362695
6.915702837	1.952643258	0.035353793
6.955627625	1.949478299	0.035224744
6.995782901	1.946196404	0.034979193
7.036169997	1.942785027	0.034621852
7.076790249	1.939232312	0.03415839
7.117645005	1.935527135	0.033595308
7.158735619	1.93165918	0.032939807
7.20006345	1.92761896	0.032199657
7.24162987	1.923397899	0.031383061
7.283436256	1.918988248	0.030498525
7.325483992	1.914383141	0.029554732
7.367774473	1.909576499	0.028560423
7.410309099	1.904563068	0.027524283
7.45308928	1.899338238	0.026454844
7.496116434	1.893898073	0.025360393
7.539391987	1.88823921	0.024248896
7.582917371	1.882358704	0.023127933
7.626694031	1.876254011	0.022004644
7.670723416	1.869922826	0.020885695
7.715006986	1.86336301	0.019777248
7.759546207	1.85657248	0.01868495
7.804342556	1.849549058	0.017613935
7.849397518	1.84229043	0.016568838
7.894712584	1.834793952	0.015553821
7.940289257	1.827056604	0.014572614
7.986129047	1.819074859	0.013628566
8.032233473	1.810844562	0.012724713
8.078604063	1.802360857	0.01186386
8.125242354	1.793618041	0.011048672
8.17214989	1.784609532	0.010281786
8.219328226	1.775327712	0.009565932
8.266778925	1.765763901	0.00890408
8.314503561	1.755908271	0.008299589
8.362503714	1.745749743	0.00775639
8.410780975	1.735276035	0.00727917
8.459336943	1.724473535	0.006873589
8.508173228	1.713327302	0.006546507
8.557291448	1.70182118	0.006306225
8.606693231	1.689937739	0.006162753
8.656380213	1.67765834	0.006128083
8.706354042	1.664963266	0.006216482
8.756616372	1.65183193	0.006444792
8.80716887	1.638242931	0.006832743
8.858013211	1.624174381	0.007403264
8.909151079	1.609604139	0.0081828
8.96058417	1.594510146	0.009201625
9.012314186	1.578870821	0.010494142
9.064342844	1.562665558	0.012099173
9.116671866	1.545875136	0.014060228
9.169302987	1.528482398	0.016425745
9.222237951	1.510472944	0.019249299
9.275478512	1.491835729	0.022589758
9.329026434	1.47256406	0.0265114
9.382883491	1.452656473	0.031083941
9.437051469	1.432117733	0.03638249
9.491532161	1.410960076	0.042487387
9.546327375	1.389204426	0.049483898
9.601438924	1.366881906	0.05746172
9.656868636	1.344035424	0.066514245
9.712618347	1.32072135	0.076737502
9.768689904	1.297011412	0.08822869
9.825085167	1.272994678	0.101084166
9.881806002	1.248779417	0.115396768
9.938854291	1.224494787	0.131252325
9.996231923	1.200292281	0.148725183
10.0539408	1.17634619	0.167872708
10.11198283	1.152852627	0.188728798
10.17035995	1.130027157	0.211296568
10.22907408	1.108099488	0.235540867
10.28812716	1.087305407	0.261381456
10.34752117	1.067875821	0.288688099
10.40725806	1.050022991	0.317279098
10.46733982	1.033926137	0.346924304
10.52776843	1.019717235	0.377353483
10.5885459	1.007470267	0.408269348
10.64967424	0.997195143	0.439363879
10.71115548	0.988837408	0.470335603
10.77299166	0.982283767	0.500905236
10.83518482	0.977371138	0.530828292
10.89773702	0.973898197	0.55990343
10.96065035	0.971637564	0.587976614
11.02392687	0.970346714	0.614942171
11.0875687	0.969777517	0.64074151
11.15157793	0.969683914	0.665360714
11.21595669	0.969828334	0.688827593
11.28070712	0.969986822	0.711209
11.34583135	0.969954345	0.732607932
11.41133155	0.969549431	0.753161207
11.47720988	0.96861976	0.773036494
11.54346854	0.967048422	0.792428409
11.61010971	0.96476023	0.811553477
11.67713561	0.961728384	0.830642719
11.74454844	0.957980532	0.849931438
11.81235046	0.953602724	0.869646257
11.88054391	0.948739879	0.889989654
11.94913103	0.94359193	0.911122337
12.01811412	0.93840364	0.933145865
12.08749545	0.933448187	0.95608735
12.15727732	0.929004835	0.979889177
12.22746205	0.925332295	1.004406507
12.29805196	0.922641595	1.029413262
12.36904939	0.921070947	1.054617791
12.44045669	0.920666542	1.079686208
12.51227623	0.921371771	1.104270576
12.58451039	0.923025502	1.128039142
12.65716156	0.925368877	1.150705825
12.73023215	0.928060146	1.172055513
12.80372458	0.930695125	1.191964288
12.87764129	0.932831349	1.210413857
12.95198473	0.934014645	1.227499565
13.02675735	0.93380666	1.24343223
13.10196164	0.931811839	1.258534734
13.17760009	0.927704175	1.273232008
13.25367521	0.921251865	1.288035857
13.33018951	0.912339069	1.303524298
13.40714553	0.900984231	1.320314208
13.48454583	0.887352294	1.339028515
13.56239296	0.871758082	1.360259423
13.64068951	0.854660125	1.384527154
13.71943807	0.836640547	1.412241486
13.79864125	0.818372537	1.443668492
13.87830168	0.800577111	1.478908745
13.95842199	0.783974068	1.517891689
14.03900484	0.769234255	1.56038753
14.1200529	0.756940786	1.606033125
14.20156885	0.747563051	1.65436845
14.2835554	0.741445934	1.704875231
14.36601527	0.738812061	1.757012598
14.44895118	0.739773304	1.810246007
14.53236588	0.744347356	1.864067726
14.61626215	0.752475804	1.918009093
14.70064275	0.764040828	1.971646934
14.78551049	0.778879616	2.024604997
14.87086817	0.796795618	2.076553349
14.95671863	0.81756727	2.127205973
15.04306471	0.840954401	2.17631828
15.12990927	0.866703001	2.223684893
15.21725519	0.894549103	2.269137552
15.30510536	0.924221845	2.312544259
15.3934627	0.955446483	2.353808525
15.48233013	0.987947866	2.392867901
15.5717106	1.021453235	2.429694759
15.66160706	1.055696264	2.464294439
15.75202251	1.090420528	2.49670492
15.84295992	1.125383517	2.526994934
15.93442233	1.160360666	2.55526138
16.02641275	1.195148666	2.581627286
16.11893425	1.229568954	2.606237878
16.21198987	1.263470636	2.629256181
16.30558271	1.296732178	2.650859329
16.39971586	1.329263145	2.671232739
16.49439246	1.361004464	2.690565377
16.58961562	1.391927881	2.709044766
16.68538852	1.422034546	2.726852108
16.78171432	1.451352894	2.744157455
16.87859621	1.479935831	2.761115328
16.97603741	1.507856496	2.777862497
17.07404115	1.535204567	2.794514644
17.17261066	1.562082008	2.811164459
17.27174922	1.588597979	2.82788199
17.37146012	1.614864946	2.844713873
17.47174665	1.640994326	2.861684749
17.57261215	1.667093058	2.878798505
17.67405994	1.693260176	2.896041054
17.77609341	1.719584576	2.913382556
17.87871591	1.746143108	2.930780468
17.98193087	1.772999587	2.948182271
18.08574169	1.800203834	2.965529144
18.19015181	1.827792305	2.982757742
18.29516471	1.855788327	2.999803176
18.40078384	1.884202817	3.016601475
18.50701273	1.913035718	3.03309097
18.61385488	1.942277371	3.049213726
18.72131384	1.971909665	3.064917088
18.82939316	2.001907876	3.080153841
18.93809643	2.032241758	3.094883183
19.04742726	2.062877202	3.109070397
19.15738925	2.093777159	3.122687268
19.26798607	2.12490305	3.135711366
19.37922137	2.156215383	3.148126171
19.49109883	2.187674618	3.159920503
19.60362217	2.219241702	3.171088152
19.71679512	2.250879089	3.181626609
19.83062142	2.282550458	3.191537476
19.94510485	2.314221143	3.200825702
20.06024919	2.345858579	3.209498711
20.17605828	2.377432024	3.217566464
20.29253593	2.408912701	3.225040888
20.40968602	2.440273997	3.231935216
20.52751242	2.471491004	3.238264206
20.64601905	2.502540802	3.24404338
20.76520982	2.533401921	3.249289357
20.88508868	2.564054983	3.254018692
21.00565961	2.594481134	3.258249567
21.12692661	2.624664049	3.261998977
21.24889369	2.654587532	3.265285523
21.37156489	2.684237019	3.268127312
21.49494428	2.713598663	3.270542935
21.61903595	2.74265984	3.272550716
21.743844	2.771408205	3.274169748
21.86937258	2.799832305	3.275419086
21.99562585	2.827921576	3.276317712
22.12260798	2.855665524	3.276885492
22.25032319	2.883054536	3.27714223
22.37877571	2.910079291	3.277108403
22.50796979	2.93673136	3.276804536
22.63790972	2.963002374	3.276252243
22.7685998	2.988884545	3.275473736
22.90004436	3.014371286	3.274491293
23.03224776	3.039455716	3.273329047
23.16521438	3.064132207	3.272011464
23.29894862	3.088396108	3.270563844
23.43345492	3.11224323	3.269013064
23.56873773	3.135671	3.267386569
23.70480154	3.158678067	3.265713005
23.84165085	3.181264201	3.264022535
23.9792902	3.203431001	3.262346318
24.11772416	3.225181968	3.260716626
24.2569573	3.246523211	3.259166327
24.39699424	3.267462191	3.257730293
24.53783962	3.288009929	3.25644331
24.67949812	3.308179823	3.255341343
24.82197442	3.327988712	3.25446051
24.96527324	3.347456943	3.253836999
25.10939933	3.366607678	3.253507647
25.25435748	3.385468875	3.253507842
25.40015247	3.404071576	3.253872952
25.54678915	3.422451919	3.254636047
25.69427238	3.440648922	3.255829617
25.84260703	3.458707036	3.257482619
25.99179803	3.476673948	3.25962198
26.14185032	3.494601813	3.262270745
26.29276887	3.512546025	3.265448466
26.44455868	3.530566508	3.269169171
26.59722478	3.548725043	3.273442951
26.75077224	3.567087507	3.278272941
26.90520613	3.58571971	3.283658191
27.06053158	3.604691661	3.289588751
27.21675373	3.624071623	3.296050158
27.37387777	3.643930248	3.3030187
27.53190889	3.66433584	3.310464852
27.69085233	3.685355578	3.318351337
27.85071337	3.707054191	3.326633605
28.01149729	3.729493098	3.335260012
28.17320943	3.752729561	3.344172107
28.33585514	3.776815875	3.353305033
28.49943982	3.801798606	3.362588039
28.66396888	3.827717901	3.371945091
28.82944778	3.854606875	3.381295571
28.995882	3.882491094	3.390555052
29.16327705	3.911388161	3.39963613
29.33163849	3.94130741	3.408449306
29.50097188	3.972249721	3.41690389
29.67128285	4.004207442	3.424908914
29.84257704	4.037164424	3.43237404
30.01486011	4.071096176	3.43921045
30.18813779	4.105970107	3.445331693
30.36241581	4.14174587	3.450654487
30.53769995	4.178375791	3.455099462
30.71399602	4.215805369	3.458591836
30.89130985	4.253973832	3.461062018
31.06964733	4.292814757	3.462446128
31.24901436	4.332256711	3.462686442
31.42941689	4.372223936	3.46173175
31.6108609	4.412637038	3.459537639
31.79335239	4.45341369	3.456066688
31.97689741	4.494469327	3.451288593
32.16150206	4.535717838	3.445180218
32.34717243	4.577072232	3.437725573
32.5339147	4.618445285	3.428915736
32.72173504	4.659750158	3.418748712
32.91063968	4.700900977	3.407229242
33.10063487	4.741813383	3.394368562
33.29172692	4.782405035	3.380184128
33.48392216	4.822596075	3.364699297
33.67722695	4.862309551	3.347942987
33.8716477	4.901471794	3.329949303
34.06719086	4.940012749	3.310757151
34.2638629	4.977866269	3.290409834
34.46167034	5.014970359	3.268954638
34.66061973	5.051267379	3.246442408
34.86071767	5.08670421	3.22292713
35.06197079	5.121232379	3.198465504
35.26438576	5.15480814	3.173116528
35.46796928	5.187392531	3.146941084
35.6727281	5.218951384	3.120001539
35.87866901	5.249455316	3.092361353
36.08579883	5.278879681	3.064084703
36.29412442	5.3072045	3.035236122
36.50365268	5.334414362	3.005880155
36.71439057	5.360498307	2.976081035
36.92634506	5.385449684	2.945902376
37.13952318	5.409265993	2.915406887
37.35393198	5.431948716	2.884656108
37.56957859	5.453503118	2.853710164
37.78647013	5.47393806	2.822627545
38.0046138	5.49326578	2.791464906
38.22401683	5.51150168	2.760276883
38.44468649	5.5286641	2.729115941
38.66663009	5.544774096	2.698032233
38.88985498	5.559855204	2.667073485
39.11436856	5.573933211	2.6362849
39.34017828	5.587035926	2.605709079
39.5672916	5.599192953	2.575385965
39.79571607	5.610435461	2.545352799
40.02545925	5.620795969	2.5156441
