Repository: esa/NIDN

Ag, silver: Hageman et al. 1974, 2.48e-6 - 248
Ge, germanium: Amotchkina et al, 2020, 0.4 - 11
Mg, magnesium: Hageman et al. 1974, 2.48e-6 - 248
Si3N4, silicon nitride: Kischkat et al, 2021, 1.54 - 14.29 
AlN, aluminium nitride: Kischkat et al, 2021, 1.54 - 14.29 
Al2O3, aluminium oxide: Querry, 1985, 0.21 - 55.6 (o)
SiO2, silicon oxide:
    Thin film: Kischkat et al, 2012, 1.54 - 7
    Fused silica: Popova et al, 1972, 7 - 50
Ta2O5, tantalum pentoxide:  
    Bulk: Rodriguez-deMarcos et al, 2016: 0.03 - 1.51
    Nanocrystalline film: Bright et al, 2013: 1.52 - 1000 (cut off at 40)
TiO2, titanium oxide: Siefke et al, 2016, 0.120 - 125 (only took 0.2 - 40)

File: nidn/materials/data/zinc_oxide.csv
Wavelength	n	k
0.21	1.417	0.003
0.22	1.418	0.003
0.23	1.421	0.003
0.24	1.425	0.003
0.25	1.43	0.004
0.26	1.436	0.004
0.27	1.444	0.004
0.28	1.451	0.005
0.29	1.459	0.005
0.3	1.469	0.005
0.31	1.476	0.006
0.32	1.486	0.006
0.33	1.499	0.007
0.34	1.508	0.007
0.35	1.523	0.008
0.36	1.565	0.01
0.37	1.627	0.009
0.38	1.614	0.006
0.39	1.572	0.006
0.4	1.557	0.006
0.41	1.55	0.006
0.42	1.547	0.006
0.43	1.546	0.006
0.44	1.547	0.007
0.45	1.548	0.007
0.46	1.55	0.007
0.47	1.553	0.007
0.48	1.556	0.008
0.49	1.559	0.008
0.5	1.56	0.008
0.51	1.561	0.008
0.52	1.563	0.008
0.53	1.566	0.009
0.5402	1.568	0.009
0.55	1.57	0.009
0.56	1.571	0.009
0.57	1.573	0.009
0.58	1.575	0.01
0.59	1.577	0.01
0.6	1.579	0.01
0.61	1.581	0.01
0.62	1.583	0.01
0.63	1.584	0.01
0.64	1.586	0.011
0.65	1.587	0.011
0.66	1.588	0.011
0.67	1.59	0.011
0.68	1.592	0.011
0.69	1.594	0.012
0.7	1.596	0.012
0.71	1.597	0.012
0.72	1.599	0.012
0.73	1.601	0.012
0.74	1.602	0.013
0.75	1.604	0.013
0.76	1.606	0.013
0.77	1.608	0.013
0.78	1.609	0.014
0.79	1.61	0.014
0.8	1.612	0.014
0.81	1.612	0.014
0.82	1.614	0.014
0.83	1.616	0.015
0.84	1.617	0.015
0.85	1.619	0.015
0.86	1.622	0.016
0.87	1.624	0.016
0.88	1.627	0.016
0.89	1.63	0.017
0.9	1.633	0.017
0.91	1.636	0.017
0.92	1.638	0.017
0.93	1.641	0.017
0.94	1.643	0.018
0.95	1.646	0.018
0.96	1.648	0.018
0.97	1.65	0.018
0.98	1.652	0.018
0.99	1.654	0.018
1	1.656	0.019
1.01	1.658	0.019
1.02	1.659	0.019
1.03	1.662	0.019
1.04	1.663	0.019
1.05	1.664	0.019
1.06	1.666	0.019
1.07	1.668	0.02
1.08	1.669	0.02
1.09	1.671	0.02
1.1	1.672	0.02
1.11	1.673	0.02
1.12	1.675	0.02
1.13	1.678	0.021
1.14	1.68	0.021
1.15	1.681	0.021
1.16	1.682	0.021
1.17	1.683	0.021
1.18	1.684	0.021
1.19	1.685	0.021
1.2	1.687	0.021
1.21	1.688	0.021
1.22	1.689	0.021
1.23	1.69	0.021
1.24	1.691	0.021
1.25	1.692	0.021
1.26	1.693	0.021
1.27	1.694	0.022
1.28	1.695	0.022
1.29	1.695	0.022
1.3	1.696	0.022
1.31	1.697	0.022
1.32	1.697	0.022
1.33	1.698	0.022
1.34	1.699	0.022
1.35	1.7	0.022
1.36	1.701	0.022
1.37	1.701	0.022
1.38	1.702	0.022
1.39	1.702	0.022
1.4	1.703	0.022
1.41	1.704	0.022
1.42	1.704	0.022
1.43	1.705	0.023
1.44	1.706	0.023
1.45	1.707	0.023
1.46	1.707	0.023
1.47	1.708	0.023
1.48	1.708	0.023
1.49	1.709	0.023
1.5	1.709	0.023
1.51	1.71	0.023
1.52	1.711	0.023
1.53	1.709	0.023
1.54	1.709	0.023
1.55	1.712	0.023
1.56	1.713	0.023
1.57	1.713	0.023
1.58	1.712	0.023
1.59	1.712	0.024
1.6	1.714	0.024
1.61	1.714	0.024
1.62	1.714	0.024
1.63	1.715	0.024
1.64	1.716	0.024
1.65	1.716	0.024
1.66	1.717	0.024
1.67	1.717	0.024
1.68	1.717	0.024
1.69	1.717	0.024
1.7	1.718	0.024
1.71	1.718	0.024
1.72	1.719	0.024
1.73	1.72	0.024
1.74	1.72	0.024
1.75	1.721	0.024
1.76	1.721	0.024
1.77	1.722	0.024
1.78	1.722	0.024
1.79	1.723	0.024
1.8	1.722	0.024
1.81	1.72	0.024
1.82	1.721	0.025
1.83	1.723	0.025
1.84	1.725	0.025
1.85	1.724	0.024
1.86	1.722	0.024
1.87	1.722	0.025
1.88	1.723	0.025
1.89	1.724	0.025
1.9	1.725	0.025
1.91	1.725	0.025
1.92	1.726	0.025
1.93	1.726	0.025
1.94	1.727	0.025
1.95	1.728	0.025
1.96	1.728	0.025
1.97	1.728	0.025
1.98	1.728	0.025
1.99	1.728	0.025
2	1.728	0.025
2.01	1.728	0.025
2.02	1.728	0.026
2.03	1.729	0.026
2.04	1.729	0.026
2.05	1.73	0.026
2.06	1.73	0.026
2.07	1.73	0.026
2.08	1.73	0.026
2.09	1.731	0.026
2.1	1.73	0.026
2.11	1.73	0.026
2.12	1.731	0.026
2.13	1.731	0.026
2.14	1.732	0.026
2.15	1.732	0.026
2.16	1.732	0.026
2.17	1.732	0.026
2.18	1.733	0.026
2.19	1.733	0.026
2.2	1.733	0.026
2.21	1.733	0.026
2.22	1.733	0.026
2.23	1.733	0.026
2.24	1.734	0.026
2.25	1.734	0.026
2.26	1.734	0.026
2.27	1.734	0.026
2.28	1.734	0.026
2.29	1.734	0.027
2.3	1.735	0.027
2.31	1.735	0.027
2.32	1.735	0.027
2.33	1.735	0.027
2.34	1.736	0.027
2.35	1.736	0.027
2.36	1.736	0.027
2.37	1.736	0.027
2.38	1.736	0.027
2.39	1.737	0.027
2.4	1.737	0.027
2.41	1.738	0.027
2.42	1.738	0.027
2.43	1.738	0.027
2.44	1.738	0.027
2.45	1.738	0.027
2.46	1.739	0.027
2.47	1.739	0.027
2.48	1.739	0.027
2.49	1.739	0.027
2.5	1.74	0.028
2.5063	1.742	0.028
2.5126	1.745	0.028
2.5189	1.743	0.027
2.5253	1.745	0.027
2.5316	1.745	0.027
2.5381	1.745	0.027
2.5445	1.746	0.027
2.551	1.745	0.026
2.5575	1.744	0.027
2.5641	1.745	0.026
2.5707	1.743	0.026
2.5773	1.744	0.026
2.584	1.743	0.027
2.5907	1.747	0.026
2.5974	1.744	0.026
2.6042	1.747	0.026
2.611	1.743	0.026
2.6178	1.746	0.026
2.6247	1.747	0.025
2.6316	1.748	0.025
2.6385	1.746	0.024
2.6455	1.745	0.025
2.6525	1.746	0.024
2.6596	1.742	0.024
2.6667	1.744	0.025
2.6738	1.748	0.024
2.681	1.747	0.023
2.6882	1.745	0.022
2.6954	1.739	0.021
2.7027	1.735	0.021
2.71	1.734	0.022
2.7174	1.734	0.023
2.7248	1.735	0.022
2.7322	1.732	0.022
2.7397	1.733	0.022
2.7473	1.732	0.022
2.7548	1.731	0.022
2.7624	1.73	0.021
2.7701	1.726	0.022
2.7778	1.726	0.022
2.7855	1.723	0.022
2.7933	1.725	0.023
2.8011	1.726	0.022
2.809	1.722	0.022
2.8169	1.719	0.023
2.8249	1.721	0.024
2.8329	1.721	0.024
2.8409	1.721	0.024
2.849	1.72	0.024
2.8571	1.72	0.024
2.8653	1.72	0.025
2.8736	1.719	0.025
2.8818	1.719	0.025
2.8902	1.72	0.025
2.8986	1.721	0.025
2.907	1.716	0.025
2.9155	1.716	0.026
2.924	1.717	0.027
2.9326	1.719	0.027
2.9412	1.718	0.027
2.9499	1.717	0.027
2.9586	1.718	0.028
2.9674	1.717	0.028
2.9762	1.717	0.029
2.9851	1.721	0.03
2.994	1.723	0.029
3.003	1.721	0.029
3.012	1.724	0.03
3.0211	1.723	0.029
3.0303	1.721	0.03
3.0395	1.725	0.03
3.0488	1.722	0.03
3.0581	1.726	0.03
3.0675	1.724	0.03
3.0769	1.722	0.03
3.0864	1.725	0.032
3.096	1.726	0.031
3.1056	1.726	0.032
3.1153	1.728	0.031
3.125	1.727	0.031
3.1348	1.728	0.031
3.1447	1.729	0.032
3.1546	1.731	0.032
3.1646	1.73	0.031
3.1746	1.728	0.031
3.1847	1.73	0.032
3.1949	1.732	0.032
3.2051	1.729	0.031
3.2154	1.729	0.032
3.2258	1.733	0.033
3.2362	1.733	0.032
3.2468	1.73	0.032
3.2573	1.733	0.033
3.268	1.735	0.033
3.2787	1.736	0.032
3.2895	1.735	0.032
3.3003	1.733	0.032
3.3113	1.737	0.033
3.3223	1.738	0.032
3.3333	1.736	0.032
3.3445	1.734	0.031
3.3557	1.733	0.032
3.367	1.735	0.032
3.3784	1.735	0.032
3.3898	1.735	0.032
3.4014	1.732	0.032
3.413	1.731	0.032
3.4247	1.731	0.033
3.4364	1.735	0.033
3.4483	1.734	0.033
3.4602	1.737	0.033
3.4722	1.736	0.033
3.4843	1.734	0.033
3.4965	1.732	0.033
3.5088	1.734	0.034
3.5211	1.736	0.035
3.5336	1.74	0.035
3.5461	1.738	0.033
3.5587	1.736	0.034
3.5714	1.741	0.035
3.5842	1.74	0.033
3.5971	1.737	0.034
3.6101	1.741	0.034
3.6232	1.74	0.034
3.6364	1.743	0.034
3.6496	1.739	0.033
3.663	1.74	0.035
3.6765	1.741	0.034
3.69	1.74	0.034
3.7037	1.739	0.034
3.7175	1.74	0.035
3.7313	1.743	0.034
3.7453	1.74	0.034
3.7594	1.741	0.035
3.7736	1.742	0.034
3.7879	1.744	0.034
3.8023	1.743	0.033
3.8168	1.74	0.034
3.8314	1.743	0.034
3.8462	1.745	0.034
3.861	1.742	0.033
3.876	1.74	0.034
3.8911	1.742	0.034
3.9063	1.744	0.034
3.9216	1.745	0.034
3.937	1.745	0.034
3.9526	1.744	0.033
3.9683	1.744	0.033
3.9841	1.742	0.033
4	1.743	0.034
4.0161	1.745	0.033
4.0323	1.744	0.032
4.0486	1.742	0.032
4.065	1.742	0.033
4.0816	1.743	0.033
4.0984	1.743	0.033
4.1152	1.744	0.033
4.1322	1.744	0.032
4.1494	1.742	0.032
4.1667	1.741	0.032
4.1841	1.744	0.033
4.2017	1.741	0.031
4.2194	1.742	0.032
4.2373	1.741	0.031
4.2553	1.739	0.032
4.2735	1.738	0.032
4.2918	1.739	0.033
4.3103	1.741	0.032
4.329	1.74	0.032
4.3478	1.738	0.032
4.3668	1.739	0.032
4.386	1.738	0.032
4.4053	1.738	0.032
4.4248	1.738	0.032
4.4444	1.737	0.031
4.4643	1.736	0.032
4.4843	1.736	0.032
4.5045	1.734	0.032
4.5249	1.737	0.032
4.5455	1.736	0.032
4.5662	1.737	0.032
4.5872	1.737	0.032
4.6083	1.735	0.032
4.6296	1.735	0.032
4.6512	1.735	0.031
4.6729	1.732	0.031
4.6948	1.733	0.032
4.717	1.73	0.032
4.7393	1.731	0.033
4.7619	1.732	0.033
4.7847	1.732	0.032
4.8077	1.732	0.033
4.8309	1.733	0.032
4.8544	1.73	0.033
4.878	1.731	0.033
4.902	1.73	0.033
4.9261	1.729	0.033
4.9505	1.729	0.034
4.9751	1.729	0.034
5	1.73	0.036
5.0251	1.734	0.036
5.0505	1.734	0.034
5.0761	1.734	0.033
5.102	1.733	0.033
5.1282	1.731	0.033
5.1546	1.731	0.033
5.1813	1.731	0.033
5.2083	1.73	0.033
5.2356	1.731	0.033
5.2632	1.73	0.032
5.291	1.73	0.032
5.3191	1.729	0.032
5.3476	1.729	0.031
5.3763	1.726	0.031
5.4054	1.727	0.032
5.4348	1.729	0.032
5.4645	1.727	0.03
5.4945	1.725	0.03
5.5249	1.726	0.03
5.5556	1.724	0.03
5.5866	1.724	0.03
5.618	1.723	0.029
5.6497	1.722	0.028
5.6818	1.718	0.027
5.7143	1.713	0.028
5.7471	1.713	0.03
5.7803	1.713	0.031
5.814	1.713	0.032
5.848	1.714	0.032
5.8824	1.716	0.031
5.9172	1.712	0.03
5.9524	1.713	0.031
5.988	1.713	0.03
6.0241	1.71	0.031
6.0606	1.712	0.031
6.0976	1.709	0.028
6.135	1.706	0.029
6.1728	1.706	0.03
6.2112	1.705	0.03
6.25	1.702	0.03
6.2893	1.701	0.031
6.3291	1.701	0.031
6.3694	1.699	0.031
6.4103	1.702	0.033
6.4516	1.702	0.03
6.4935	1.699	0.03
6.5359	1.695	0.03
6.5789	1.695	0.03
6.6225	1.694	0.03
6.6667	1.691	0.031
6.7114	1.692	0.031
6.7568	1.688	0.03
6.8027	1.685	0.031
6.8493	1.684	0.031
6.8966	1.681	0.032
6.9444	1.683	0.034
6.993	1.682	0.034
7.0423	1.682	0.034
7.0922	1.677	0.034
7.1429	1.679	0.036
7.1942	1.677	0.033
7.2464	1.673	0.034
7.2993	1.67	0.037
7.4074	1.673	0.038
7.4627	1.671	0.035
7.5188	1.667	0.036
7.5758	1.666	0.037
7.6336	1.665	0.038
7.6923	1.663	0.037
7.7519	1.661	0.037
7.8125	1.659	0.037
7.874	1.657	0.037
7.9365	1.655	0.039
8	1.654	0.037
8.0645	1.649	0.04
8.1301	1.651	0.042
8.1967	1.649	0.039
8.2645	1.644	0.039
8.3333	1.643	0.04
8.4034	1.64	0.04
8.4746	1.638	0.041
8.547	1.635	0.039
8.6207	1.63	0.04
8.6957	1.627	0.041
8.7719	1.624	0.043
8.8496	1.621	0.043
8.9286	1.618	0.044
9.009	1.615	0.044
9.0909	1.61	0.045
9.1743	1.608	0.048
9.2593	1.605	0.049
9.3458	1.601	0.049
9.434	1.597	0.05
9.5238	1.592	0.052
9.6154	1.588	0.054
9.7087	1.586	0.058
9.8039	1.584	0.057
9.901	1.578	0.058
10	1.574	0.06
10.101	1.574	0.062
10.2041	1.569	0.059
10.3093	1.562	0.06
10.4167	1.559	0.061
10.5263	1.554	0.059
10.6383	1.546	0.061
10.7527	1.541	0.061
10.8696	1.533	0.062
10.989	1.528	0.066
11.1111	1.523	0.065
11.236	1.515	0.067
11.3636	1.51	0.069
11.4943	1.504	0.069
11.6279	1.499	0.069
11.7647	1.491	0.067
11.9048	1.484	0.066
12.0482	1.473	0.062
12.1951	1.46	0.062
12.3457	1.448	0.062
12.5	1.436	0.063
12.6582	1.422	0.062
12.8205	1.408	0.063
12.987	1.392	0.062
13.1579	1.375	0.062
13.3333	1.354	0.064
13.5135	1.335	0.069
13.6986	1.317	0.071
13.8889	1.296	0.073
14.0845	1.272	0.073
14.2857	1.246	0.076
14.4928	1.215	0.075
14.7059	1.183	0.081
14.9254	1.15	0.083
15.1515	1.109	0.084
15.3846	1.063	0.086
15.625	1.004	0.089
15.873	0.936	0.097
16.129	0.859	0.11
16.3934	0.765	0.125
16.6667	0.631	0.152
16.9492	0.462	0.25
17.2414	0.331	0.421
17.5439	0.258	0.621
17.8571	0.235	0.818
18.1818	0.236	1.001
18.5185	0.254	1.179
18.8679	0.286	1.35
19.2308	0.328	1.522
19.6078	0.384	1.693
20	0.451	1.861
20.4082	0.521	2.026
20.8333	0.587	2.199
21.2766	0.644	2.4
21.7391	0.704	2.659
22.2222	0.797	3.017
22.7273	1.021	3.51
23.2558	1.509	4.071
23.8095	2.434	4.628
24.3902	3.94	4.458
25	4.884	3.404
25.641	5.09	2.304
26.3158	4.985	1.505
27.027	4.644	0.838
27.7778	4.223	0.533
28.5714	3.91	0.366
29.4118	3.646	0.301
30.303	3.484	0.289
31.25	3.376	0.256
32.2581	3.283	0.222
33.3333	3.193	0.182
34.4828	3.105	0.162
35.7143	3.036	0.147
37.037	2.972	0.133
38.4615	2.915	0.127
40	2.864	0.127
41.6667	2.83	0.135
43.4783	2.803	0.132
45.4545	2.775	0.129
47.619	2.754	0.124
50	2.725	0.108
52.6316	2.697	0.109
55.5556	2.664	0.121

File: nidn/materials/data/zirconium.csv
Wavelength	n	k
0.22	1.007	0.697
0.24	0.995	1.145
0.26	1.091	1.433
0.28	1.178	1.651
0.3	1.271	1.845
0.32	1.36	2.009
0.34	1.452	2.174
0.36	1.55	2.308
0.38	1.636	2.452
0.4	1.734	2.579
0.42	1.836	2.708
0.44	1.935	2.817
0.46	2.034	2.926
0.48	2.134	3.033
0.5	2.245	3.138
0.52	2.356	3.228
0.54	2.47	3.319
0.56	2.593	3.401
0.58	2.731	3.466
0.6	2.857	3.503
0.62	2.968	3.537
0.64	3.078	3.566
0.66	3.179	3.586
0.68	3.274	3.603
0.7	3.364	3.616
0.72	3.448	3.623
0.74	3.526	3.628
0.76	3.595	3.63
0.78	3.66	3.631
0.8	3.724	3.627
0.82	3.76	3.619
0.84	3.801	3.627
0.86	3.83	3.63
0.88	3.856	3.653
0.9	3.888	3.685
0.92	3.931	3.714
0.94	3.97	3.736
0.96	4.016	3.761
0.98	4.061	3.79
1	4.098	3.804
1.02	4.138	3.831
1.04	4.179	3.852
1.06	4.226	3.88
1.08	4.275	3.9
1.1	4.319	3.911
1.12	4.365	3.921
1.14	4.402	3.931
1.16	4.443	3.934
1.18	4.475	3.94
1.2	4.51	3.936
1.22	4.515	3.942
1.24	4.539	3.959
1.26	4.558	3.98
1.28	4.581	4
1.3	4.603	4.009
1.32	4.627	4.023
1.34	4.649	4.049
1.36	4.68	4.065
1.38	4.697	4.074
1.4	4.704	4.091
1.42	4.734	4.113
1.44	4.754	4.128
1.46	4.777	4.15
1.48	4.8	4.166
1.5	4.819	4.182
1.52	4.846	4.192
1.54	4.846	4.203
1.56	4.878	4.229
1.58	4.896	4.238
1.6	4.914	4.253
1.62	4.933	4.278
1.64	4.95	4.282
1.66	4.958	4.292
1.68	4.97	4.311
1.7	4.983	4.328
1.72	4.997	4.332
1.74	5.003	4.357
1.76	5.016	4.371
1.78	5.027	4.387
1.8	5.03	4.393
1.82	5.025	4.433
1.84	5.047	4.462
1.86	5.055	4.466
1.88	5.05	4.521
1.9	5.097	4.559
1.92	5.126	4.572
1.94	5.162	4.565
1.96	5.174	4.573
1.98	5.194	4.573
2	5.183	4.586
2.02	5.209	4.584
2.04	5.207	4.597
2.06	5.212	4.606
2.08	5.21	4.618
2.1	5.217	4.637
2.12	5.223	4.655
2.14	5.241	4.667
2.16	5.24	4.666
2.18	5.236	4.679
2.2	5.241	4.693
2.22	5.239	4.702
2.24	5.239	4.707
2.26	5.231	4.724
2.28	5.224	4.739
2.3	5.221	4.762
2.32	5.212	4.778
2.34	5.205	4.796
2.36	5.212	4.82
2.38	5.204	4.83
2.4	5.2	4.853
2.42	5.196	4.88
2.44	5.203	4.896
2.46	5.195	4.912
2.48	5.209	4.937
2.5	5.207	4.915
2.5126	5.189	4.924
2.5253	5.176	4.936
2.5381	5.165	4.948
2.551	5.153	4.962
2.5641	5.142	4.977
2.5773	5.131	4.992
2.5907	5.12	5.009
2.6042	5.11	5.028
2.6178	5.101	5.047
2.6316	5.092	5.069
2.6455	5.087	5.089
2.6596	5.08	5.109
2.6738	5.075	5.129
2.6882	5.07	5.149
2.7027	5.064	5.168
2.7174	5.058	5.188
2.7322	5.052	5.206
2.7473	5.045	5.227
2.7624	5.038	5.246
2.7778	5.03	5.264
2.7933	5.022	5.286
2.809	5.013	5.308
2.8249	5.002	5.328
2.8409	4.993	5.353
2.8571	4.983	5.377
2.8736	4.974	5.4
2.8902	4.964	5.427
2.907	4.954	5.451
2.924	4.943	5.478
2.9412	4.93	5.506
2.9586	4.921	5.534
2.9762	4.909	5.564
2.994	4.898	5.596
3.012	4.888	5.628
3.0303	4.88	5.659
3.0488	4.869	5.693
3.0675	4.86	5.726
3.0864	4.85	5.759
3.1056	4.839	5.795
3.125	4.831	5.832
3.1447	4.821	5.867
3.1646	4.811	5.907
3.1847	4.802	5.945
3.2051	4.793	5.983
3.2258	4.784	6.022
3.2468	4.774	6.064
3.268	4.766	6.108
3.2895	4.758	6.15
3.3113	4.749	6.194
3.3333	4.744	6.242
3.3557	4.739	6.286
3.3764	4.733	6.332
3.4014	4.728	6.377
3.4247	4.72	6.423
3.4483	4.715	6.473
3.4722	4.71	6.518
3.4965	4.701	6.568
3.5211	4.697	6.619
3.5461	4.693	6.67
3.5714	4.686	6.721
3.5971	4.68	6.774
3.6232	4.674	6.827
3.6496	4.669	6.883
3.6765	4.664	6.938
3.7037	4.657	6.996
3.7313	4.654	7.056
3.7594	4.651	7.115
3.7879	4.647	7.174
3.8168	4.639	7.236
3.8462	4.636	7.301
3.876	4.633	7.366
3.9063	4.63	7.433
3.937	4.628	7.502
3.9683	4.628	7.573
4	4.63	7.642
4.0323	4.63	7.711
4.065	4.627	7.784
4.0984	4.629	7.86
4.1322	4.634	7.936
4.1667	4.634	8.012
4.2017	4.642	8.09
4.2373	4.646	8.166
4.2735	4.654	8.245
4.3103	4.656	8.324
4.3478	4.663	8.408
4.386	4.67	8.491
4.4248	4.677	8.573
4.4643	4.684	8.66
4.5045	4.697	8.744
4.5455	4.705	8.826
4.5872	4.711	8.912
4.6296	4.718	9
4.6729	4.723	9.093
4.717	4.726	9.187
4.7619	4.733	9.285
4.8077	4.74	9.386
4.8544	4.748	9.49
4.902	4.758	9.599
4.9505	4.772	9.708
5	4.788	9.819
5.0505	4.804	9.932
5.102	4.825	10.039
5.1546	4.837	10.152
5.2083	4.856	10.277
5.2632	4.873	10.388
5.3191	4.889	10.514
5.3763	4.91	10.641
5.4348	4.929	10.779
5.4945	4.961	10.917
5.5556	5.001	11.042
5.618	5.024	11.177
5.6818	5.051	11.32
5.7471	5.089	11.453
5.814	5.115	11.595
5.8824	5.151	11.746
5.9524	5.183	11.902
6.0241	5.23	12.057
6.0976	5.271	12.212
6.1728	5.31	12.376
6.25	5.36	12.543
6.3291	5.41	12.714
6.4103	5.47	12.889
6.4935	5.532	13.06
6.5789	5.595	13.237
6.6667	5.661	13.416
6.7568	5.732	13.596
6.8493	5.802	13.787
6.9444	5.887	13.963
7.0423	5.952	14.15
7.1429	6.035	14.344
7.2464	6.127	14.539
7.3529	6.213	14.727
7.4627	6.309	14.911
7.5758	6.383	15.092
7.6923	6.456	15.31
7.8125	6.55	15.527
7.9365	6.632	15.735
8.0645	6.72	15.97
8.1967	6.819	16.197
8.3333	6.924	16.439
8.4746	7.018	16.674
8.6207	7.115	16.929
8.7719	7.218	17.195
8.9286	7.317	17.476
9.0909	7.455	17.774
9.2593	7.584	18.059
9.434	7.721	18.366
9.6154	7.864	18.676
9.8039	8.025	18.992
10	8.201	19.327
10.2041	8.37	19.66
10.4167	8.546	19.986
10.6383	8.732	20.344
10.8696	8.937	20.716
11.1111	9.136	21.086
11.3636	9.369	21.473
11.6279	9.595	21.856
11.9048	9.831	22.265
12.1951	10.079	22.688
12.5	10.335	23.123
12.8205	10.619	23.577
13.1579	10.911	24.042
13.5135	11.205	24.5
13.8889	11.515	25.016
14.2857	11.814	25.545
14.7059	12.166	26.097
15.1515	12.516	26.686
15.625	12.929	27.32
16.129	13.352	27.954
16.6667	13.803	28.636
17.2414	14.266	29.301
17.8571	14.769	30.059
18.5185	15.347	30.829
19.2308	15.92	31.621
20	16.515	32.549
20.8333	17.198	33.469
21.7391	18.038	34.513
22.7273	18.944	35.431
23.8095	20.031	36.348
25	20.688	37.284
26.3158	21.445	38.482
27.7778	22.327	39.897
29.4118	23.283	41.521
31.25	24.459	43.439
33.3333	25.82	45.534
35.7143	27.455	47.998
38.4615	29.442	50.816
41.6667	31.972	54.228
45.4545	35.375	58.2
50	39.98	62.499
55.5556	46.731	67.736
